Repository: EAH-Materials/MartensiteStart_DeepLearning

# Machine Learning-Based Prediction of the Martensite Start Temperature
This repository presents the PyTorch code for predicting the Martensite start temperature for steel alloys. 
Pull the repository and use the src/main.py to test your own data or use our web application.

## Free Web Application
A ready to use prediction tool can be found here: https://eah-jena-ms-predictor.streamlit.app/
You can host the application yourself locally using the streamlit_app.py.

## Citation

```
@article{Wentzien2024,
author = {Wentzien, Marcel and Koch, Marcel and Friedrich, Thomas and Ingber, Jerome and Kempka, Henning and Schmalzried, Dirk and Kunert, Maik},
title = {Machine Learning-Based Prediction of the Martensite Start Temperature},
journal = {steel research international},
volume = {95},
number = {10},
pages = {2400210},
doi = {https://doi.org/10.1002/srin.202400210},
url = {https://onlinelibrary.wiley.com/doi/abs/10.1002/srin.202400210},
}
```

## Database
Complete Database available in this repository as csv: [https://github.com/EAH-Materials/MartensiteStart_DeepLearning/blob/main/data/MsDatabase_2022_complete.csv](https://github.com/EAH-Materials/MartensiteStart_DeepLearning/blob/main/data/MsDatabase_2022_complete.csv)

File: data/MsDatabase_2022_complete.csv (part 1 of 3)
C,Mn,Si,Cr,Ni,Mo,V,Co,Al,W,Cu,Nb,Ti,B,N,Ms
0.19,1.25,0.23,0.07,0.66,0.54,0.0,0.0,0.0,0.0,0.0,0.0,0.0,0.0,0.0,645.0
1.0,0.45,0.0,1.52,3.33,0.0,0.0,0.0,0.0,0.0,0.0,0.0,0.0,0.0,0.0,359.0
0.26,0.58,0.49,1.65,0.18,0.84,0.38,0.0,0.0,0.0,0.07,0.0,0.0,0.0,0.0,653.0
0.06,1.96,0.32,0.0,0.0,0.18,0.22,0.0,0.02,0.0,0.0,0.0,0.0,0.0,0.005,721.0
1.2,1.88,0.0,0.0,0.0,0.0,0.0,0.0,0.0,0.0,0.0,0.0,0.0,0.0,0.0,323.0
0.38,0.69,0.2,0.95,1.58,0.26,0.0,0.0,0.0,0.0,0.0,0.0,0.0,0.0,0.0,589.75
0.43,0.83,1.55,0.91,3.02,0.4,0.12,0.0,0.0,0.0,0.0,0.0,0.0,0.0,0.0,569.0
0.004,0.03,0.075,0.0,22.48561,0.0,0.06396,0.0,0.0,0.0,0.0,0.0,0.0,0.0,0.002,466.48333
0.0,0.0,0.0,0.53096,30.96549,0.0,0.0,0.0,0.0,0.0,0.0,0.0,0.0,0.0,0.0,218.15
2.0,0.65,0.3,0.12,0.05,0.5,0.03,0.0,0.051,0.0,0.08,0.0,0.0,0.0,0.0,390.0
0.18,1.34,0.38,0.0,0.0,0.0,0.0,0.0,0.0,0.0,0.0,0.0,0.0,0.0,0.0,692.0
0.23,0.82,0.0,1.22,0.0,0.53,0.0,0.0,0.0,0.0,0.0,0.0,0.0,0.0,0.0,633.0
0.11,0.61,0.02,0.03,0.02,0.0,0.0,0.0,0.005,0.0,0.15,0.0,0.0,0.0,0.0,698.0
0.19,0.9,0.21,1.08,1.87,0.18,0.0,0.0,0.0,0.0,0.0,0.0,0.0,0.0,0.0,683.25
0.49,0.54,0.0,0.0,0.0,0.0,0.0,0.0,0.0,0.0,1.49,0.0,0.0,0.0,0.0,596.0
0.35,0.55,0.27,1.23,0.14,0.51,0.0,0.0,0.0,0.0,0.0,0.0,0.0,0.0,0.0,650.0
0.53,0.38,0.32,0.0,0.0,0.0,0.0,0.0,0.0,1.04,0.0,0.0,0.0,0.0,0.0,602.59444
0.55,0.34,0.94,1.27,0.12,0.05,0.18,0.0,0.0,2.1,0.0,0.0,0.0,0.0,0.0,565.5
0.38,0.64,0.23,0.99,0.08,0.16,0.0,0.0,0.0,0.0,0.17,0.0,0.0,0.0,0.0,640.0
0.35,0.86,1.55,1.21,0.21,0.58,0.06,0.0,0.037,0.0,0.0,0.0,0.0,0.0,0.021,592.0
0.004,0.03,0.075,0.0,21.51052,4.39771,0.0,0.0,0.0,0.0,0.0,0.0,0.0,0.0,0.002,360.92778
0.19,2.16,0.2,0.0,0.0,0.0,0.0,0.0,0.0,0.0,0.0,0.0,0.0,0.0,0.0,653.0
0.1,0.5,0.3,0.96,0.0,0.26,0.0,0.0,0.64,0.0,0.0,0.0,0.0,0.0,0.0,713.0
0.2,0.75,0.3,0.95,0.0,0.0,0.0,0.0,0.0,0.0,0.0,0.0,0.0,0.0,0.0,686.0
0.08,0.29,0.16,0.08,2.06,0.02,0.0,0.0,0.0,0.0,0.13,0.0,0.0,0.0,0.0,698.0
0.24,0.74,0.25,0.37,0.67,0.52,0.03,0.0,0.0,0.0,0.0,0.0,0.0,0.0,0.0,666.0
0.12,0.91,0.23,0.49,0.69,0.4,0.061,0.0,0.0,0.0,0.3,0.043,0.0,0.0,0.0,703.0
0.38,1.49,0.25,0.0,0.0,0.41,0.0,0.0,0.0,0.0,0.0,0.0,0.0,0.0,0.0,575.75
0.22,1.08,0.12,0.0,0.0,0.0,0.0,0.0,0.0,0.0,0.0,0.0,0.01,0.0,0.0,666.0
0.41,0.58,0.28,1.39,0.15,0.74,0.0,0.0,0.0,0.0,0.0,0.0,0.0,0.0,0.0,573.0
0.16,0.8,0.2,1.05,1.4,0.15,0.0,0.0,0.0,0.0,0.0,0.0,0.0,0.0,0.0,689.0
0.57,0.54,0.19,0.01,0.0,0.0,0.0,0.0,0.0,0.0,0.0,0.0,0.0,0.0,0.0,577.95
0.72,0.27,0.39,4.09,0.0,0.0,1.25,0.0,0.0,18.59,0.0,0.0,0.0,0.0,0.0,465.0
0.1,1.48,0.36,0.0,0.0,0.0,0.019,0.0,0.046,0.0,0.0,0.023,0.003,0.0,0.0,755.0
0.47,1.37,0.36,0.15,0.02,0.0,0.0,0.0,0.0,0.0,0.19,0.0,0.0,0.0,0.0,573.0
0.38,0.56,0.12,1.21,3.0,0.29,0.0,0.0,0.0,0.0,0.0,0.0,0.0,0.0,0.0,553.5
0.38,0.78,0.29,0.99,0.14,0.08,0.06,0.0,0.022,0.0,0.2,0.0,0.021,0.0,0.01,624.0
0.12,0.47,0.31,2.16,0.16,0.88,0.17,0.0,0.01,0.0,0.05,0.0,0.0,0.0,0.0,651.0
0.33,0.86,1.62,0.81,1.8,0.4,0.07,0.0,0.04,0.0,0.0,0.0,0.0,0.0,0.02,597.0
0.08,1.27,0.43,0.0,0.0,0.0,0.005,0.0,0.0,0.0,0.0,0.0,0.0,0.0,0.0,733.0
0.4,1.88,0.0,0.0,0.0,0.0,0.0,0.0,0.0,0.0,0.0,0.0,0.0,0.0,0.0,605.0
0.0,0.0,0.0,0.0,19.22463,0.0,0.0,0.0,0.0,0.0,1.49654,0.0,0.0,0.0,0.0,557.15
0.14,0.45,0.28,1.11,4.11,0.24,0.0,0.0,0.0,0.0,0.0,0.0,0.0,0.0,0.0,663.5
0.0,0.0,0.0,0.0,18.86645,4.88452,0.0,0.0,0.0,0.0,0.0,0.0,0.0,0.0,0.0,476.15
0.32,0.4,0.21,1.3,0.11,0.1,0.125,0.0,0.0,0.0,0.13,0.0,0.0,0.0,0.0,628.0
1.03,0.97,0.28,1.05,0.13,0.03,0.0,0.0,0.0,1.15,0.25,0.0,0.0,0.0,0.0,518.0
0.05,0.78,0.66,0.0,5.53,0.01,0.0,0.0,0.007,0.0,0.07,0.0,0.025,0.0,0.0,719.0
0.28,0.39,0.16,2.35,0.06,0.06,0.53,0.0,0.0,4.1,0.0,0.0,0.0,0.0,0.0,673.0
1.42,0.61,0.37,1.37,0.0,0.0,0.18,0.0,0.0,0.0,0.04,0.0,0.0,0.0,0.0,493.0
0.16,0.8,0.2,1.05,1.8,0.15,0.0,0.0,0.0,0.0,0.0,0.0,0.0,0.0,0.0,673.0
0.18,0.93,0.26,1.11,1.34,0.11,0.0,0.0,0.0,0.0,0.0,0.0,0.0,0.0,0.0,673.5
0.95,0.5,0.24,4.9,0.26,1.03,0.0,0.0,0.02,0.0,0.22,0.0,0.0,0.0,0.0,473.0
0.004,0.03,1.90308,0.0,22.07181,0.0,0.89,0.0,0.0,0.0,0.0,0.0,0.0,0.0,0.002,427.59444
0.29,1.67,0.26,0.12,0.21,0.04,0.0,0.0,0.0,0.0,0.0,0.0,0.0,0.0,0.0,653.5
0.85,0.0,0.0,4.0,0.0,8.0,1.9,0.0,0.0,0.0,0.0,0.0,0.0,0.0,0.0,466.0
0.98,1.84,0.08,0.0,0.0,0.0,0.0,0.0,0.0,0.0,0.0,0.0,0.0,0.0,0.0,393.0
0.8,3.52,1.67,1.01,0.0,0.24,0.0,1.44,0.01,0.99,0.0,0.0,0.0,0.0,0.0,423.0
0.11,0.46,0.22,0.0,0.0,0.0,0.0,0.0,0.0,0.0,0.0,0.0,0.0,0.0,0.0,751.0
1.03,0.22,0.17,0.07,0.1,0.01,0.0,0.0,0.0,0.0,0.14,0.0,0.0,0.0,0.0,433.0
0.15,0.6,0.3,1.25,0.0,0.5,0.0,0.0,0.0,0.0,0.0,0.0,0.0,0.0,0.0,699.0
0.12,0.45,0.4,0.62,0.31,0.0,0.0,0.0,0.0,0.0,0.26,0.0,0.0,0.0,0.0,718.0
0.46,0.3,0.28,0.99,3.36,0.0,0.0,0.0,0.0,0.0,0.0,0.0,0.0,0.0,0.0,533.15
0.4,0.52,0.0,0.0,5.0,0.0,0.0,0.0,0.0,0.0,0.0,0.0,0.0,0.0,0.0,566.0
0.17,0.47,0.25,0.0,0.0,0.0,0.0,0.0,0.0,0.0,0.0,0.0,0.0,0.0,0.0,723.0
0.49,0.78,0.26,1.04,0.5,0.96,0.09,0.0,0.0,0.0,0.0,0.0,0.0,0.0,0.0,564.0
0.004,0.03,0.075,0.0,21.12676,0.0,0.0,6.10329,0.0,0.0,0.0,0.0,0.0,0.0,0.002,544.26111
0.58,0.65,0.3,0.12,0.05,0.5,0.03,0.0,0.051,0.0,0.08,0.0,0.0,0.0,0.0,558.0
0.41,0.73,0.42,0.75,4.54,0.26,0.0,0.0,0.0,0.0,0.0,0.0,0.0,0.0,0.0,506.0
0.13,0.63,0.32,0.95,0.07,0.86,0.19,0.0,0.0,0.0,0.0,0.0,0.0,0.0,0.0,703.0
0.3,0.7,0.2,1.05,0.0,0.0,0.0,0.0,0.0,0.0,0.0,0.0,0.0,0.0,0.0,639.0
0.62,0.82,2.01,0.07,0.0,0.0,0.0,0.0,0.0,0.0,0.0,0.0,0.0,0.0,0.0,523.0
0.62,0.85,1.9,0.0,0.0,0.0,0.0,0.0,0.0,0.0,0.0,0.0,0.0,0.0,0.0,525.0
0.39,0.45,0.58,1.45,0.13,0.47,0.7,0.0,0.0,0.55,0.0,0.0,0.0,0.0,0.0,633.0
0.095,0.48,0.27,0.17,9.3,0.51,0.0,0.0,0.045,0.0,0.0,0.0,0.0,0.0,0.008,591.0
0.31,0.5,0.28,1.2,3.33,0.5,0.03,0.0,0.0,0.08,0.15,0.0,0.0,0.0,0.0,583.0
0.2,0.81,0.0,0.0,0.0,0.0,0.0,0.0,0.0,0.0,0.0,0.0,0.0,0.0,0.0,700.0
0.4,0.48,0.15,0.15,1.75,0.25,0.0,0.0,0.0,0.0,0.0,0.0,0.0,0.0,0.0,590.0
0.4,0.65,0.25,0.75,0.85,0.25,0.0,0.0,0.0,0.0,0.0,0.0,0.0,0.0,0.0,595.0
0.26,0.57,0.0,0.0,2.2,0.48,0.09,0.0,0.0,0.0,0.0,0.0,0.0,0.0,0.0,639.0
0.014,4.95,0.0,7.8,0.0,0.0,0.0,0.0,0.0,0.0,0.0,0.0,0.0,0.0,0.011,644.15
0.51,0.72,0.27,0.94,0.0,0.0,0.2,0.0,0.0,0.0,0.0,0.0,0.0,0.0,0.0,591.0
0.76,0.29,0.22,0.11,0.07,0.019,0.02,0.0,0.0,0.0,0.17,0.0,0.0,0.0,0.0,483.0
0.22,0.66,0.3,0.56,0.15,0.44,0.0,0.0,0.049,0.0,0.18,0.0,0.0,0.0,0.02,698.0
0.46,0.5,0.24,1.52,3.96,0.07,0.0,0.0,0.0,0.59,0.2,0.0,0.0,0.0,0.0,508.0
0.11,0.46,0.0,0.0,0.0,0.0,0.0,0.0,0.0,0.0,0.0,0.0,0.0,0.0,0.0,759.0
0.19,2.05,0.07,0.6,0.0,0.0,0.0,0.0,0.0,0.0,0.0,0.0,0.0,0.0,0.0,653.0
0.09,0.37,0.22,3.36,0.0,0.0,0.0,0.0,0.0,0.0,0.0,0.0,0.0,0.0,0.0,700.0
0.1,0.0,0.0,0.0,9.11,0.0,0.0,0.0,0.0,0.0,0.0,0.0,0.0,0.0,0.0,626.0
0.004,0.03,0.075,0.0,21.82347,0.0,0.0,0.0,3.00679,0.0,0.0,0.0,0.0,0.0,0.002,444.26111
0.75,0.61,0.27,0.004,0.0,0.1,0.0,0.0,0.005,0.0,0.0,0.0,0.0,0.0,0.0,538.0
0.2,0.71,0.15,0.8,1.13,0.05,0.0,0.0,0.0,0.0,0.0,0.0,0.0,0.0,0.0,688.5
0.46,0.79,0.0,0.77,0.91,0.18,0.0,0.0,0.0,0.0,0.0,0.0,0.0,0.0,0.0,573.0
1.06,0.97,0.28,1.05,0.13,0.03,0.0,0.0,0.0,1.15,0.25,0.0,0.0,0.0,0.0,518.0
0.9,1.07,0.3,0.49,0.0,0.0,0.0,0.0,0.0,0.63,0.0,0.0,0.0,0.0,0.0,473.0
0.0,0.0,0.0,0.0,19.51192,0.0,0.0,0.0,0.0,0.0,0.0,0.0,1.42126,0.0,0.0,542.15
0.34,0.52,0.37,1.8,2.65,0.53,0.15,0.0,0.0,0.0,0.2,0.0,0.0,0.0,0.0,558.0
0.0,0.0,0.0,0.0,30.77361,1.36279,0.0,0.0,0.0,0.0,0.0,0.0,0.0,0.0,0.0,199.15
0.65,1.14,0.4,1.15,0.0,0.0,0.15,0.0,0.0,0.0,0.0,0.0,0.0,0.0,0.005,463.0
0.0,0.0,0.0,0.0,0.0,0.0,0.0,0.0,0.0,0.0,0.0,0.0,0.0,0.0,1.64,428.15
0.4,0.8,0.3,0.0,0.0,0.26,0.0,0.0,0.0,0.0,0.0,0.0,0.0,0.0,0.0,602.0
0.37,0.85,0.37,0.0,1.44,0.24,0.0,0.0,0.0,0.0,0.0,0.0,0.0,0.0,0.0,611.0
0.085,0.47,0.25,1.1,2.78,0.24,0.08,0.0,0.0,0.0,0.0,0.0,0.0,0.0,0.0,723.0
0.33,0.39,0.16,1.09,3.6,0.72,0.12,0.0,0.009,0.0,0.09,0.0,0.0,0.0,0.0,564.0
0.22,0.52,0.0,0.0,5.35,0.27,0.08,0.0,0.0,0.0,0.0,0.0,0.0,0.0,0.0,621.0
0.0,0.0,0.0,0.0,30.76641,0.0,0.0,0.0,0.0,0.0,2.17995,0.0,0.0,0.0,0.0,221.15
0.32,0.47,0.29,1.21,4.13,0.3,0.013,0.0,0.0,0.11,0.15,0.0,0.0,0.0,0.0,569.0
0.41,0.66,0.25,1.03,0.31,0.17,0.01,0.0,0.0,0.0,0.0,0.0,0.0,0.0,0.0,632.0
0.0,0.0,0.0,0.0,31.51694,0.0,0.0,0.0,0.0,0.0,1.16367,0.0,0.0,0.0,0.0,216.15
0.52,0.6,0.4,1.0,0.17,0.22,0.05,0.0,0.0,0.0,0.38,0.0,0.0,0.0,0.0,563.0
0.24,1.98,0.14,0.0,0.0,0.0,0.0,0.0,0.0,0.0,0.0,0.0,0.0,0.0,0.0,633.0
0.45,1.34,1.45,0.0,0.0,0.0,0.1,0.0,0.0,0.0,0.0,0.0,0.0,0.0,0.0,560.0
0.22,0.6,0.3,1.15,0.13,0.6,0.22,0.0,0.0,0.0,0.0,0.0,0.0,0.0,0.0,706.0
0.017,0.12,0.0,8.1,0.0,0.0,0.0,0.0,0.0,0.0,0.0,0.0,0.0,0.0,0.206,734.65
0.37,0.34,0.94,4.8,0.0,1.34,1.19,0.0,0.0,0.0,0.0,0.0,0.0,0.0,0.0,621.0
0.21,1.19,0.48,0.05,0.06,0.01,0.009,0.0,0.1,0.0,0.0,0.0,0.0,0.0,0.0,671.0
0.44,1.64,0.06,1.64,1.84,0.4,0.15,0.0,0.0,0.0,0.0,0.0,0.0,0.0,0.0,566.0
0.41,0.76,0.32,0.77,3.59,0.03,0.0,0.0,0.0,0.0,0.0,0.0,0.0,0.0,0.0,512.0
0.31,0.65,0.3,0.12,0.05,0.5,0.03,0.0,0.051,0.0,0.08,0.0,0.0,0.0,0.0,699.0
0.45,0.59,0.28,0.05,0.06,0.0,0.0,0.0,0.0,0.0,0.14,0.0,0.0,0.0,0.0,673.0
0.39,0.71,0.39,0.0,3.53,0.02,0.0,0.0,0.0,0.0,0.0,0.0,0.0,0.0,0.0,523.0
0.24,0.0,0.0,3.0,11.0,1.0,0.0,13.5,0.0,0.0,0.0,0.0,0.0,0.0,0.0,468.0
1.46,0.1,0.27,3.72,0.0,0.47,4.1,5.0,0.0,13.7,0.09,0.0,0.0,0.0,0.0,403.0
0.33,0.74,0.23,0.07,3.47,0.11,0.0,0.0,0.0,0.0,0.0,0.0,0.0,0.0,0.0,593.0
0.4,0.6,0.25,0.65,2.55,0.55,0.0,0.0,0.0,0.0,0.0,0.0,0.0,0.0,0.0,548.0
0.92,0.31,0.35,4.1,0.0,4.9,1.88,0.0,0.0,6.2,0.0,0.0,0.0,0.0,0.0,422.0
0.0,0.0,0.0,0.0,31.08638,0.0,0.0,0.0,0.0,0.0,0.0,0.0,0.66769,0.0,0.0,209.15
0.11,0.41,0.23,0.0,0.0,0.0,0.1,0.0,0.0,0.0,0.0,0.0,0.0,0.0,0.0,716.0
0.39,0.48,0.94,5.53,0.04,0.87,0.48,0.0,0.0,0.0,0.0,0.0,0.0,0.0,0.0,535.0
0.4,0.6,0.25,1.2,1.5,0.15,0.0,0.0,0.0,0.0,0.0,0.0,0.0,0.0,0.0,586.0
0.43,1.67,0.28,0.32,0.11,0.03,0.1,0.0,0.0,0.0,0.06,0.0,0.0,0.0,0.0,584.14286
0.16,1.53,0.36,0.003,0.006,0.0,0.0,0.0,0.0,0.0,0.0,0.0,0.0,0.0,0.0,693.0
0.42,0.89,0.3,0.52,0.58,0.24,0.0,0.0,0.0,0.0,0.0,0.0,0.0,0.0,0.0,570.0
0.31,0.6,0.25,0.65,2.55,0.55,0.0,0.0,0.0,0.0,0.0,0.0,0.0,0.0,0.0,602.0
0.12,0.5,0.4,12.5,0.2,0.0,0.0,0.0,0.0,0.0,0.0,0.0,0.0,0.0,0.0,606.0
0.4,1.67,1.48,0.0,0.0,0.0,0.0,0.0,0.0,0.0,0.0,0.0,0.0,0.0,0.0,573.0
0.87,0.3,0.0,0.0,0.0,0.0,0.27,0.0,0.0,0.0,0.0,0.0,0.0,0.0,0.0,470.0
0.23,0.56,0.27,0.15,2.06,0.01,0.0,0.0,0.0,0.0,0.18,0.0,0.0,0.0,0.0,658.0
0.5,0.75,0.35,1.2,0.0,0.0,0.0,0.0,0.0,0.0,0.0,0.0,0.0,0.0,0.0,553.0
0.2,0.7,0.57,1.18,0.23,1.15,0.27,0.0,0.0,0.0,0.0,0.0,0.0,0.0,0.0,623.0
0.55,0.6,0.0,1.03,0.36,0.19,0.0,0.0,0.0,0.0,0.0,0.0,0.0,0.0,0.0,537.0
0.004,0.03,0.075,0.0,22.33029,0.0,0.0,0.0,0.75427,0.0,0.0,0.0,0.0,0.0,0.002,447.03889
0.42,0.68,0.16,0.93,0.0,0.0,0.0,0.0,0.0,0.0,0.0,0.0,0.0,0.0,0.0,605.37222
0.16,1.31,0.43,0.06,0.04,0.02,0.017,0.0,0.05,0.0,0.0,0.0,0.0,0.0,0.0,692.0
0.05,1.18,0.38,0.01,2.52,0.08,0.0,0.0,0.0,0.0,0.06,0.0,0.0,0.0,0.0178,727.0
0.4,0.35,0.2,1.27,4.03,0.24,0.04,0.0,0.0,0.0,0.16,0.0,0.0,0.0,0.0,536.0
0.0,0.0,0.0,0.0,18.74661,3.85155,0.0,0.0,0.0,0.0,0.0,0.0,0.0,0.0,0.0,494.15
0.44,0.8,0.31,0.96,0.46,0.05,0.0,0.0,0.0,0.0,0.18,0.0,0.0,0.0,0.0,583.0
0.38,0.64,0.23,0.99,0.08,0.16,0.01,0.0,0.0,0.0,0.17,0.0,0.0,0.0,0.0,633.0
0.42,0.72,0.0,0.99,0.05,0.42,0.0,0.0,0.0,0.0,0.0,0.0,0.0,0.0,0.0,633.0
0.64,0.73,0.82,1.26,0.05,0.0,0.16,0.0,0.006,0.0,0.03,0.0,0.0,0.0,0.012,473.0
0.42,0.16,0.44,13.4,0.27,0.0,0.0,0.0,0.0,0.0,0.08,0.0,0.0,0.0,0.0,478.0
0.35,0.86,1.55,1.5,0.23,0.58,0.07,0.0,0.039,0.0,0.0,0.0,0.0,0.0,0.022,595.0
0.19,1.37,0.14,0.2,0.56,0.31,0.0,0.0,0.0,0.0,0.0,0.0,0.0,0.0,0.0,676.5
0.19,1.44,0.37,0.1,0.08,0.01,0.17,0.0,0.03,0.0,0.2,0.0,0.0,0.0,0.01,673.0
0.96,0.6,0.2,0.0,0.0,0.0,0.0,0.0,0.0,0.0,0.0,0.0,0.0,0.0,0.0,469.0
0.85,0.0,0.0,4.0,0.0,0.75,2.1,0.0,0.0,18.5,0.0,0.0,0.0,0.0,0.0,466.0
0.44,0.79,1.63,2.1,0.0,0.54,0.06,0.0,0.0,0.0,0.0,0.0,0.0,0.0,0.0,533.0
0.98,0.3,0.16,0.63,0.17,0.28,0.28,0.0,0.0,3.66,0.11,0.0,0.0,0.0,0.0,503.0
0.3,0.51,0.32,0.07,3.03,0.0,0.0,0.0,0.032,0.0,0.0,0.0,0.009,0.0,0.0,611.0
0.04,1.9,0.11,0.0,0.0,0.34,0.09,0.0,0.02,0.0,0.0,0.0,0.0,0.0,0.009,743.0
0.089,1.43,0.39,0.0,0.0,0.0,0.0,0.0,0.006,0.0,0.0,0.0,0.028,0.0,0.0031,738.0
0.35,0.656,0.23,1.11,0.23,0.05,0.01,0.0,0.0,0.0,0.18,0.0,0.0,0.0,0.0,633.0
0.29,0.4,0.85,12.32,0.18,0.1,0.05,0.0,0.0,0.0,0.12,0.0,0.0,0.0,0.0,538.0
0.26,0.6,0.14,3.25,0.0,0.55,0.0,0.0,0.0,0.0,0.0,0.0,0.0,0.0,0.0,634.0
0.33,0.39,0.16,1.09,3.6,0.72,0.12,0.0,0.009,0.0,0.09,0.013,0.002,0.0,0.0,565.0
0.18,1.28,0.4,0.0,0.0,0.0,0.09,0.0,0.07,0.0,0.0,0.0,0.0,0.0,0.018,680.0
0.25,0.52,0.15,1.14,3.33,0.65,0.16,0.0,0.0,0.0,0.0,0.0,0.0,0.0,0.0,613.0
0.78,0.86,0.0,0.49,0.59,0.21,0.0,0.0,0.0,0.0,0.0,0.0,0.0,0.0,0.0,493.0
0.26,1.51,0.42,0.45,0.0,0.5,0.0,0.0,0.0,0.0,0.0,0.0,0.0,0.0,0.0,644.0
0.22,0.64,0.25,0.97,0.33,0.23,0.0,0.0,0.0,0.0,0.16,0.0,0.0,0.0,0.0,673.0
0.12,0.57,0.29,0.47,1.86,0.18,0.07,0.0,0.0,0.0,0.0,0.0,0.0,0.0,0.0,687.0
0.08,0.97,0.16,0.07,0.15,0.02,0.0,0.0,0.0,0.0,0.19,0.02,0.0,0.0,0.0095,738.0
0.24,1.58,0.2,0.24,0.2,0.02,0.0,0.018,0.0,0.0,0.12,0.0,0.0,0.0,0.0,638.0
0.11,0.38,0.44,5.46,0.0,0.42,0.0,0.0,0.0,0.0,0.0,0.0,0.0,0.0,0.0,707.0
0.11,1.24,0.17,0.18,0.21,0.15,0.0,0.0,0.029,0.0,0.0,0.0,0.0,0.0,0.0,717.0
0.2,1.25,0.25,1.15,0.15,0.02,0.0,0.0,0.0,0.0,0.0,0.0,0.0,0.0,0.0,653.0
0.38,0.87,0.18,1.54,0.01,0.63,0.27,0.0,0.0,0.0,0.0,0.0,0.0,0.0,0.0,549.0
0.43,1.67,0.28,0.32,0.11,0.03,0.1,0.0,0.0,0.0,0.06,0.0,0.0,0.0,0.0,583.0
0.004,0.03,0.075,0.0,22.32807,0.0,0.0,0.0,0.0,0.0,0.0,0.0,0.76412,0.0,0.002,455.37222
0.21,1.7,1.5,0.0,0.0,0.0,0.0,0.0,0.0,0.0,0.0,0.0,0.0,0.0,0.0,653.0
0.15,0.36,0.44,2.24,0.09,0.85,0.0,0.0,0.097,0.0,0.23,0.0,0.01,0.0,0.0,658.0
0.93,0.5,0.26,3.65,0.16,0.0,0.0,0.0,0.0,0.0,0.0,0.0,0.0,0.0,0.0,497.0
0.18,0.47,0.27,0.18,3.33,0.23,0.0,0.0,0.0,0.0,0.0,0.0,0.0,0.0,0.0,664.0
0.39,0.6,0.15,3.25,0.0,0.95,0.2,0.0,0.0,0.0,0.0,0.0,0.0,0.0,0.0,576.0
0.3,0.69,0.22,0.85,2.83,0.3,0.01,0.0,0.005,0.0,0.12,0.0,0.0,0.0,0.005,607.0
0.37,0.84,0.37,0.74,0.0,0.5,0.0,0.0,0.0,0.0,0.0,0.0,0.0,0.0,0.0,621.0
0.64,0.39,0.67,1.2,0.0,0.0,0.0,0.0,0.0,1.68,0.0,0.0,0.0,0.0,0.0,545.0
0.7,0.35,0.16,0.96,3.24,0.06,0.0,0.0,0.0,0.0,0.0,0.0,0.0,0.0,0.0,462.0
0.1,0.42,0.25,2.16,0.27,0.96,0.0,0.0,0.0,0.0,0.0,0.0,0.0,0.0,0.0,669.0
0.13,0.46,0.26,0.78,3.69,0.04,0.0,0.0,0.012,0.0,0.16,0.0,0.0,0.0,0.0,693.0
0.45,0.89,0.0,0.66,0.59,0.12,0.0,0.0,0.0,0.0,0.0,0.0,0.0,0.0,0.0,574.0
0.13,1.4,0.48,0.04,0.03,0.0,0.0,0.0,0.023,0.0,0.15,0.0,0.0,0.0,0.0,658.0
0.5,0.35,1.0,0.11,0.19,0.5,0.0,0.0,0.0,0.0,0.0,0.0,0.0,0.0,0.0,573.0
0.4,0.35,0.22,1.27,4.03,0.24,0.04,0.0,0.0,0.0,0.16,0.0,0.0,0.0,0.0,543.0
0.11,0.37,0.22,0.0,0.0,1.66,0.0,0.0,0.0,0.0,0.0,0.0,0.0,0.0,0.0,731.0
0.004,0.03,0.51731,0.0,22.38361,0.0,0.89,0.0,0.0,0.0,0.0,0.0,0.0,0.0,0.002,458.15
0.24,1.06,0.21,0.79,0.18,0.02,0.1,0.0,0.0,0.0,0.17,0.0,0.0,0.0,0.0,693.0
0.06,2.33,0.38,0.4,0.01,0.01,0.08,0.0,0.035,0.0,0.01,0.048,0.0,0.0,0.0,781.0
0.38,0.85,0.33,0.74,1.46,0.01,0.0,0.0,0.0,0.0,0.0,0.0,0.0,0.0,0.0,607.0
0.36,1.47,0.41,0.76,0.0,0.5,0.0,0.0,0.0,0.0,0.0,0.0,0.0,0.0,0.0,596.0
0.88,0.66,0.3,0.56,0.15,0.44,0.0,0.0,0.049,0.0,0.18,0.0,0.0,0.0,0.02,422.0
0.014,4.95,0.0,7.8,0.0,0.0,0.0,0.0,0.0,0.0,0.0,0.0,0.0,0.0,0.258,540.15
0.38,0.37,0.0,0.57,0.0,0.0,0.0,0.0,0.0,0.0,0.0,0.0,0.0,0.0,0.0,637.0
0.38,1.8,0.25,0.0,0.0,0.0,0.0,0.0,0.0,0.0,0.0,0.0,0.0,0.0,0.0,596.0
0.42,0.78,0.24,0.8,1.79,0.33,0.0,0.0,0.0,0.0,0.0,0.0,0.0,0.0,0.0,560.92778
0.41,0.74,0.4,0.75,4.56,0.03,0.0,0.0,0.0,0.0,0.0,0.0,0.0,0.0,0.0,510.0
0.1,0.1,0.05,2.0,10.0,1.0,0.0,8.0,0.0,0.0,0.0,0.0,0.0,0.0,0.0,605.0
0.14,0.55,0.25,0.6,0.0,0.55,0.0,0.0,0.0,0.0,0.0,0.0,0.0,0.0,0.0,691.0
0.3,0.48,2.2,10.5,0.12,1.0,0.012,0.0,0.0,0.0,0.07,0.0,0.0,0.0,0.0,528.0
0.21,0.78,0.0,0.99,1.09,0.0,0.0,0.0,0.0,0.0,0.0,0.0,0.0,0.0,0.0,662.0
0.25,2.25,1.15,0.0,0.0,0.0,0.0,0.0,0.0,0.0,0.0,0.0,0.0,0.0,0.0,613.0
0.18,0.81,0.26,0.49,0.4,0.17,0.0,0.0,0.056,0.0,0.0,0.0,0.0,0.0,0.0,634.0
0.014,4.95,0.0,7.8,0.0,0.0,0.0,0.0,0.0,0.0,0.0,0.0,0.0,0.0,0.387,506.65
2.0,0.65,0.3,0.12,0.05,0.5,0.03,0.0,0.051,0.0,0.08,0.0,0.0,0.0,0.0,455.0
0.17,0.6,0.14,3.25,0.0,0.55,0.0,0.0,0.0,0.0,0.0,0.0,0.0,0.0,0.0,673.0
0.5,0.91,0.0,0.0,0.0,0.0,0.0,0.0,0.0,0.0,0.0,0.0,0.0,0.0,0.0,596.0
0.53,0.81,0.27,1.09,0.07,0.01,0.1,0.0,0.0,0.0,0.11,0.0,0.0,0.0,0.0,558.0
0.3,0.6,0.25,1.25,4.1,0.3,0.0,0.0,0.0,0.0,0.0,0.0,0.0,0.0,0.0,577.0
1.0,0.34,0.022,1.44,0.35,0.0,0.0,0.0,0.0,0.0,0.0,0.0,0.0,0.0,0.0,402.59444
0.3,1.55,0.2,0.0,0.0,0.28,0.0,0.0,0.0,0.0,0.0,0.0,0.0,0.0,0.0,628.0
0.37,0.85,0.25,1.15,0.0,0.2,0.0,0.0,0.0,0.0,0.0,0.0,0.0,0.0,0.0,614.0
0.12,0.75,0.06,0.57,2.62,0.48,0.05,0.0,0.062,0.0,0.25,0.0,0.0,0.0,0.0,673.0
0.38,1.8,0.25,0.0,0.0,0.0,0.0,0.0,0.0,0.0,0.0,0.0,0.0,0.0,0.0,598.0
0.4,0.6,0.25,1.2,1.5,0.3,0.0,0.0,0.0,0.0,0.0,0.0,0.0,0.0,0.0,573.0
0.72,0.23,0.43,4.04,0.0,0.0,1.24,4.72,0.0,18.38,0.0,0.0,0.0,0.0,0.0,450.0
0.15,0.75,0.25,0.95,1.45,0.0,0.0,0.0,0.0,0.0,0.0,0.0,0.0,0.0,0.0,706.0
0.53,0.62,0.25,1.23,0.0,0.0,0.27,0.0,0.0,0.0,0.0,0.0,0.0,0.0,0.0,573.0
0.0,0.0,0.0,0.0,31.01124,2.64344,0.0,0.0,0.0,0.0,0.0,0.0,0.0,0.0,0.0,153.15
0.49,0.33,0.31,0.0,0.0,3.51,0.0,0.0,0.0,0.0,0.0,0.0,0.0,0.0,0.0,577.59444
0.09,0.3,0.62,9.29,0.14,1.01,0.04,0.0,0.009,0.0,0.0,0.0,0.0,0.0,0.018,673.0
0.36,0.85,0.37,1.52,0.0,0.5,0.0,0.0,0.0,0.0,0.0,0.0,0.0,0.0,0.0,608.0
0.75,0.85,0.0,0.5,0.0,0.0,0.0,0.0,0.0,0.0,0.0,0.0,0.0,0.0,0.0,494.0
0.15,0.8,0.2,0.63,0.85,0.05,0.0,0.0,0.0,0.0,0.0,0.0,0.0,0.0,0.0,700.0
0.0,0.0,0.0,0.0,19.7955,2.22472,0.0,0.0,0.0,0.0,0.0,0.0,0.0,0.0,0.0,513.15
1.04,0.33,0.26,1.53,0.31,0.0,0.0,0.0,0.0,0.0,0.2,0.0,0.0,0.0,0.0,463.0
0.07,1.35,0.29,0.0,0.0,0.0,0.08,0.0,0.036,0.0,0.0,0.0,0.0,0.0,0.006,734.0
0.3,0.8,0.25,0.5,0.55,0.2,0.0,0.0,0.0,0.0,0.0,0.0,0.0,0.0,0.0,624.0
0.32,0.76,0.0,1.06,0.7,1.01,0.0,0.0,0.0,0.0,0.0,0.0,0.0,0.0,0.0,646.0
0.34,0.98,1.37,0.95,1.82,0.42,0.14,0.0,0.0,0.0,0.0,0.0,0.0,0.0,0.0,573.0
0.85,0.04,0.005,0.0,0.0,0.0,0.0,0.0,0.0,0.0,0.0,0.0,0.0,0.0,0.0,523.0
0.14,0.41,0.21,5.12,0.19,0.51,0.0,0.0,0.0,0.0,0.0,0.0,0.0,0.0,0.0,660.0
0.18,0.5,0.25,0.0,0.0,0.0,0.0,0.0,0.0,0.0,0.0,0.0,0.0,0.0,0.0,713.0
0.4,1.34,0.21,0.53,1.03,0.22,0.0,0.0,0.0,0.0,0.08,0.0,0.0,0.0,0.0,558.0
0.16,0.5,0.31,1.95,2.02,0.03,0.0,0.0,0.03,0.0,0.0,0.0,0.0,0.0,0.0,725.0
0.45,0.52,0.27,0.05,0.12,0.01,0.0,0.0,0.0,0.0,0.13,0.0,0.0,0.0,0.0,618.0
0.43,0.75,0.27,1.31,0.11,0.72,0.23,0.0,0.0,0.0,0.0,0.0,0.0,0.0,0.0,593.0
0.004,0.03,3.70727,0.0,21.66586,0.0,0.89,0.0,0.0,0.0,0.0,0.0,0.0,0.0,0.002,347.03889
0.51,0.72,0.27,0.94,0.0,0.0,0.2,0.0,0.0,0.0,0.0,0.0,0.0,0.0,0.0,590.0
0.45,0.89,0.0,0.66,0.59,0.12,0.0,0.0,0.0,0.0,0.0,0.0,0.0,0.0015,0.0,573.0
0.13,1.16,0.31,0.23,0.01,0.27,0.05,0.0,0.01,0.0,0.01,0.0,0.0,0.0,0.0,734.0
0.1,2.0,1.09,1.8,0.0,0.65,0.15,0.0,0.0,0.0,0.0,0.0,0.0,0.0,0.0,617.0
0.42,0.65,0.3,1.65,0.0,0.33,0.0,0.0,1.0,0.0,0.0,0.0,0.0,0.0,0.0,590.0
0.33,0.62,0.21,0.1,0.89,0.05,0.0,0.0,0.0,0.0,0.0,0.0,0.0,0.0,0.0,633.0
0.24,0.74,0.25,0.37,0.67,0.52,0.03,0.0,0.0,0.0,0.0,0.0,0.0,0.0,0.0,665.0
1.03,0.22,0.17,0.07,0.1,0.01,0.0,0.0,0.0,0.0,0.04,0.0,0.0,0.0,0.0,440.5
0.61,0.3,0.75,0.0,0.0,0.0,0.0,0.0,0.0,0.0,0.0,0.0,0.0,0.0,0.0,578.0
0.28,0.5,0.25,3.1,0.0,0.52,0.0,0.0,0.0,0.0,0.0,0.0,0.0,0.0,0.0,667.0
0.04,1.29,0.38,0.01,3.58,0.08,0.0,0.0,0.0,0.0,0.08,0.0,0.0,0.0,0.0141,726.0
0.33,0.45,0.0,1.97,0.0,0.0,0.0,0.0,0.0,0.0,0.0,0.0,0.0,0.0,0.0,611.0
0.4,0.85,0.2,1.05,0.0,0.3,0.0,0.0,0.0,0.0,0.0,0.0,0.0,0.0,0.0,606.0
0.38,0.56,0.15,0.74,2.42,0.46,0.0,0.0,0.0,0.0,0.0,0.0,0.0,0.0,0.0,578.5
0.0,0.0,0.0,0.0,0.0,0.0,0.0,0.0,0.0,0.0,0.0,0.0,0.0,0.0,0.55,685.15
0.19,1.99,0.2,0.3,0.0,0.0,0.0,0.0,0.0,0.0,0.0,0.0,0.0,0.0,0.0,653.0
0.44,0.64,0.32,0.82,1.66,0.2,0.0,0.0,0.0,0.0,0.0,0.0,0.0,0.0,0.0,573.0
0.004,0.03,0.075,0.0,19.8,0.0,0.0,0.0,0.0,0.0,0.0,0.0,0.0,0.0,0.002,508.15
0.0016,0.0,0.0,9.6,0.0,0.0,0.0,0.0,0.0,0.0,0.0,0.0,0.0,0.0,0.0,748.15
0.4,0.0,1.15,5.25,0.0,0.0,0.0,0.0,0.0,4.25,0.0,0.0,0.0,0.0,0.0,528.0
0.43,0.95,0.21,0.15,0.93,0.04,0.0,0.0,0.0,0.0,0.0,0.0,0.0,0.0,0.0,591.0
0.15,0.57,0.28,0.63,0.91,0.61,0.3,0.0,0.032,0.0,0.0,0.0,0.0,0.0,0.0,697.0
0.2,1.2,0.53,0.1,0.0,0.0,0.0,0.0,0.001,0.0,0.17,0.0,0.0,0.0,0.0,703.0
0.23,0.42,0.02,0.0,0.0,0.0,0.0,0.0,0.0,0.0,0.0,0.0,0.0,0.0,0.0,686.4
0.3,0.52,0.18,0.05,2.46,0.37,0.0,0.0,0.015,0.0,0.0,0.0,0.0,0.0,0.0,621.0
0.19,0.55,0.3,0.81,1.52,0.1,0.03,0.0,0.0,0.0,0.2,0.0,0.0,0.0,0.0,648.0
0.23,0.65,0.3,0.12,0.05,0.5,0.03,0.0,0.051,0.0,0.08,0.0,0.0,0.0,0.0,695.0
0.6,0.85,1.9,0.3,0.0,0.25,0.0,0.0,0.0,0.0,0.0,0.0,0.0,0.0,0.0,524.0
0.1,0.41,0.01,0.03,0.02,0.0,0.0,0.0,0.005,0.0,0.18,0.0,0.0,0.0,0.0,706.0
0.55,0.68,0.3,1.0,1.65,0.35,0.22,0.0,0.0,0.08,0.11,0.0,0.0,0.0,0.0,533.0
0.18,0.86,0.27,1.05,1.53,0.16,0.0,0.0,0.0,0.0,0.13,0.0,0.0,0.0,0.0,668.0
0.0,0.0,0.0,0.0,19.25166,0.0,0.0,0.0,0.0,1.58015,0.0,0.0,0.0,0.0,0.0,539.15
0.39,0.62,0.23,1.11,1.44,0.18,0.0,0.0,0.0,0.0,0.0,0.0,0.0,0.0,0.0,593.0
0.4,0.0,1.05,5.0,0.0,1.35,0.35,0.0,0.0,0.0,0.0,0.0,0.0,0.0,0.0,541.0
0.2,1.25,0.25,1.15,0.15,0.02,0.0,0.0,0.0,0.0,0.0,0.0,0.0,0.0,0.0,655.0
0.06,1.21,0.25,0.0,0.0,0.25,0.08,0.0,0.036,0.0,0.0,0.044,0.0,0.0,0.003,712.0
0.31,0.6,0.25,0.65,2.55,0.55,0.0,0.0,0.0,0.0,0.0,0.0,0.0,0.0,0.0,603.0
0.46,0.85,0.25,1.0,0.0,0.2,0.0,0.0,0.0,0.0,0.0,0.0,0.0,0.0,0.0,579.0
0.99,0.56,0.29,0.32,1.61,0.29,0.0,0.0,0.0,0.0,0.0,0.0,0.0,0.0,0.0,413.0
0.076,1.26,0.39,0.0,2.25,0.01,0.0,0.0,0.005,0.0,0.1,0.0,0.002,0.0,0.0,730.0
0.2,1.44,0.0,0.0,0.49,0.0,0.16,0.0,0.0,0.0,0.0,0.0,0.0,0.0,0.0,665.0
0.6,1.88,0.0,0.0,0.0,0.0,0.0,0.0,0.0,0.0,0.0,0.0,0.0,0.0,0.0,529.0
0.46,1.8,0.25,0.0,0.0,0.0,0.0,0.0,0.0,0.0,0.0,0.0,0.0,0.0,0.0,568.0
1.19,0.31,0.29,4.54,0.0,5.1,3.29,12.27,0.0,7.92,0.0,0.0,0.0,0.0,0.0,483.0
0.38,1.08,0.7,0.4,0.34,0.11,0.0,0.0,0.0,0.0,0.0,0.0,0.0,0.0,0.0,596.90833
0.28,0.5,0.25,3.1,0.0,0.52,0.0,0.0,0.0,0.0,0.0,0.0,0.0,0.0,0.0,666.0
0.14,1.53,0.38,0.37,0.85,0.34,0.012,0.0,0.035,0.0,0.0,0.0,0.0,0.0,0.0,693.0
0.08,1.45,0.41,0.29,0.49,0.39,0.0,0.0,0.0,0.0,0.0,0.15,0.0,0.0,0.0,694.0
0.28,0.49,0.32,1.65,0.13,0.22,0.0,0.0,1.05,0.0,0.0,0.0,0.0,0.0,0.0,663.0
0.94,0.0,0.0,0.0,0.0,0.0,0.0,0.0,0.0,0.0,0.0,0.0,0.0,0.0,0.0,532.0
0.17,0.6,0.2,1.55,2.0,0.2,0.0,0.0,0.0,0.0,0.0,0.0,0.0,0.0,0.0,675.0
0.13,1.44,0.47,0.19,0.1,0.0,0.0,0.0,0.0,0.0,0.0,0.15,0.0,0.0,0.0,671.0
0.33,2.16,0.32,0.0,2.02,0.64,0.14,0.0,0.0,0.0,0.0,0.0,0.0,0.0,0.0,551.0
0.52,0.42,0.47,3.97,0.0,3.15,1.15,0.0,0.0,0.99,0.0,0.0,0.0,0.0,0.0,471.0
0.11,0.5,0.22,0.0,0.0,0.56,0.0,0.0,0.003,0.0,0.0,0.0,0.0,0.0,0.002,775.0
0.17,1.65,0.0,0.0,1.07,0.0,0.0,0.0,0.0,0.0,0.0,0.0,0.0,0.0,0.0,677.0
0.004,0.03,0.075,0.0,22.44613,0.0,0.0,0.0,0.23943,0.0,0.0,0.0,0.0,0.0,0.002,447.03889
0.44,1.04,0.29,1.13,0.0,0.15,0.0,0.0,0.0,0.0,0.0,0.0,0.0,0.0,0.0,629.0
0.16,0.52,0.0,0.0,3.36,0.19,0.0,0.0,0.0,0.0,0.0,0.0,0.0,0.0,0.0,655.0
0.1,0.0,0.0,12.4,0.0,0.0,0.0,0.0,0.0,0.0,0.0,0.0,0.0,0.0,0.0,612.0
0.012,5.03,0.0,11.7,0.0,0.0,0.0,0.0,0.0,0.0,0.0,0.0,0.0,0.0,0.466,421.15
0.12,0.45,0.3,0.85,0.16,0.6,0.0,0.0,0.0,0.0,0.0,0.0,0.0,0.0,0.0,738.0
0.85,1.18,0.26,0.5,0.0,0.0,0.0,0.0,0.0,0.44,0.0,0.0,0.0,0.0,0.0,477.0
0.44,0.2,0.3,13.12,0.31,0.01,0.02,0.0,0.0,0.0,0.09,0.0,0.0,0.0,0.0,553.0
0.1,1.53,0.35,0.0,0.0,0.01,0.07,0.0,0.045,0.0,0.0,0.0,0.0,0.0,0.007,743.0
0.41,1.42,1.42,0.78,1.37,0.03,0.0,0.0,0.0,0.0,0.0,0.0,0.0,0.0,0.0,522.0
0.2,1.2,0.38,0.06,0.55,0.0,0.0,0.0,0.0,0.0,0.91,0.0,0.0,0.0,0.0,668.0
0.32,1.5,0.18,0.0,0.0,0.27,0.0,0.0,0.0,0.0,0.0,0.0,0.0,0.0,0.0,625.0
0.04,0.85,0.5,0.0,2.56,0.01,0.0,0.0,0.005,0.0,0.06,0.0,0.021,0.0,0.01,755.0
1.32,0.28,0.5,0.22,0.0,0.0,0.0,0.0,0.0,3.51,0.0,0.0,0.0,0.0,0.0,441.0
0.43,0.82,0.41,1.22,0.04,0.0,0.11,0.0,0.0,0.0,0.14,0.0,0.0,0.0,0.0,587.0
0.36,0.63,0.19,0.0,1.84,0.23,0.0,0.0,0.0,0.0,0.0,0.0,0.0,0.0,0.0,610.92778
0.32,0.35,0.27,2.3,2.1,0.64,0.0,0.0,0.0,0.0,0.19,0.0,0.0,0.0,0.0,573.0
0.09,0.45,0.4,12.3,0.18,0.0,0.0,0.0,0.0,0.0,0.0,0.0,0.0,0.0,0.0,598.0
0.4,0.7,0.2,0.0,0.0,0.0,0.0,0.0,0.0,0.0,0.0,0.0,0.0,0.0,0.0,623.0
0.0,0.0,0.0,0.0,19.03974,0.0,0.0,0.0,0.0,0.0,0.58582,0.0,0.0,0.0,0.0,565.15
0.0,0.0,0.0,0.0,0.0,0.0,0.0,0.0,0.0,0.0,0.0,0.0,0.0,0.0,2.36,272.15
0.2,0.64,0.084,2.12,0.76,0.83,0.32,0.013,0.0,0.63,0.0,0.02,0.0,0.0,0.006,622.0
0.0,0.0,0.0,0.0,19.26778,0.0,0.44295,0.0,0.0,0.0,0.0,0.0,0.0,0.0,0.0,579.15
0.32,0.4,0.4,1.43,3.3,0.33,0.19,0.0,0.0,0.0,0.0,0.0,0.0,0.0,0.0,554.0
0.16,0.6,0.25,0.2,1.5,0.05,0.0,0.0,0.0,0.0,0.0,0.0,0.0,0.0,0.0,647.0
0.09,1.1,0.27,0.0,0.0,0.07,0.0,0.0,0.0,0.0,0.09,0.0,0.038,0.0,0.0059,724.0
1.14,0.22,0.16,0.0,0.0,0.0,0.0,0.0,0.0,0.0,0.0,0.0,0.0,0.0,0.0,470.0
0.0,0.0,1.92824,0.0,31.53985,0.0,0.0,0.0,0.0,0.0,0.0,0.0,0.0,0.0,0.0,171.15
0.15,0.63,0.0,0.24,1.9,0.0,0.0,0.0,0.0,0.0,0.0,0.0,0.0,0.0,0.0,684.0
0.44,4.87,0.29,0.0,0.0,0.0,0.0,0.0,0.0,0.0,0.0,0.0,0.0,0.0,0.0,460.92778
0.55,0.75,1.5,0.7,0.0,0.0,0.0,0.0,0.0,0.0,0.0,0.0,0.0,0.0,0.0,551.0
0.14,0.0,0.0,0.0,7.02,0.0,0.0,0.0,0.0,0.0,0.0,0.0,0.0,0.0,0.0,640.0
0.18,0.39,0.39,0.586,1.207,0.289,0.098,0.0,0.014,0.555,0.117,0.014,0.011,0.001,0.006,342.0
0.39,0.76,0.28,0.99,0.14,0.03,0.12,0.0,0.0,0.0,0.21,0.0,0.047,0.0,0.01,656.0
0.09,1.34,0.54,0.96,0.44,0.0,0.0,0.0,0.0,0.0,0.32,0.0,0.0,0.0,0.0,720.0
0.06,1.95,0.29,0.0,0.0,0.01,0.25,0.0,0.037,0.0,0.0,0.0,0.0,0.0,0.008,784.0
0.22,1.1,0.21,0.6,0.18,0.08,0.0,0.0,0.0,0.3,0.0,0.0,0.0,0.0,0.0,695.0
0.61,0.59,0.24,0.94,0.16,0.33,0.0,0.0,0.0,0.0,0.0,0.0,0.0,0.0,0.0,533.15
0.0,0.0,0.0,0.0,0.0,0.0,0.0,0.0,0.0,0.0,0.0,0.0,0.0,0.0,1.9,406.15
0.55,0.52,0.0,0.0,0.0,0.0,0.0,0.0,0.0,1.96,0.0,0.0,0.0,0.0,0.0,573.0
0.36,0.52,0.22,1.58,1.52,0.27,0.0,0.0,0.0,0.0,0.0,0.0,0.0,0.0,0.0,598.5
0.85,0.0,0.0,4.0,0.0,0.75,2.1,0.0,0.0,0.0,0.0,0.0,0.0,0.0,0.0,472.0
0.52,0.7,0.2,0.0,0.0,0.0,0.0,0.0,0.0,0.0,0.0,0.0,0.0,0.0,0.0,516.0
0.81,0.26,0.21,4.28,0.0,3.98,1.08,0.0,0.0,0.0,0.0,0.0,0.0,0.0,0.0,428.0
0.2,2.04,0.19,0.6,0.0,0.0,0.0,0.0,0.0,0.0,0.0,0.0,0.0,0.0,0.0,653.0
0.2,1.55,0.26,0.39,0.0,0.0,0.0,0.0,0.005,0.0,0.0,0.11,0.0,0.0,0.0,623.0
0.38,1.51,0.26,0.99,0.4,0.0,0.0,0.0,0.0,0.0,0.0,0.0,0.0,0.0,0.0,561.0
0.46,0.7,0.25,0.5,0.0,0.0,0.0,0.0,0.0,0.0,0.0,0.0,0.0,0.0,0.0,585.0
0.32,0.57,0.2,1.15,3.0,0.0,0.0,0.0,0.0,0.0,0.0,0.0,0.0,0.0,0.0,581.0
0.06,2.0,0.37,0.0,0.0,0.0,0.45,0.0,0.029,0.0,0.0,0.0,0.0,0.0,0.009,725.0
0.84,0.22,0.23,4.36,0.0,4.95,1.83,4.85,0.0,6.48,0.0,0.0,0.0,0.0,0.0,423.0
0.5,0.0,0.0,1.25,0.0,0.0,0.2,0.0,0.0,2.75,0.0,0.0,0.0,0.0,0.0,588.0
0.73,3.76,1.39,1.06,0.0,0.25,0.0,1.01,0.0,0.0,0.0,0.0,0.0,0.0,0.0,353.0
0.22,0.77,0.0,1.91,1.08,0.0,0.0,0.0,0.0,0.0,0.0,0.0,0.0,0.0,0.0,651.0
0.33,1.54,0.23,0.15,0.18,0.05,0.0,0.0,0.0,0.0,0.0,0.0,0.0,0.0,0.0,593.0
0.32,0.86,1.54,1.01,0.51,0.49,0.07,0.0,0.037,0.0,0.0,0.0,0.0,0.0,0.022,609.0
0.33,0.51,0.17,1.44,4.16,0.31,0.0,0.0,0.0,0.0,0.0,0.0,0.0,0.0,0.0,568.5
0.75,0.7,0.33,0.17,0.2,0.0,0.0,0.0,0.0,0.0,0.0,0.0,0.0,0.0,0.0,483.0
0.49,0.41,0.33,1.87,2.97,0.0,0.0,0.0,0.0,0.0,0.0,0.0,0.0,0.0,0.0,499.0
1.29,0.26,0.43,4.42,0.0,4.1,4.0,0.37,0.0,5.54,0.0,0.0,0.0,0.0,0.0,453.0
0.4,1.38,0.24,0.53,0.74,0.16,0.0,0.0,0.0,0.0,0.0,0.0,0.0,0.0,0.0,573.5
1.04,0.33,0.26,1.53,0.31,0.01,0.01,0.0,0.0,0.0,0.2,0.0,0.0,0.0,0.0,518.0
0.16,1.22,0.41,0.0,0.02,0.0,0.0,0.0,0.0,0.0,0.08,0.0,0.0,0.0,0.0,692.0
0.43,1.57,0.23,0.12,0.2,0.07,0.0,0.0,0.0,0.0,0.0,0.0,0.0,0.0,0.0,574.0
0.16,1.3,0.035,0.0,0.0,0.0,0.13,0.0,0.013,0.0,0.0,0.0,0.0,0.0,0.0,734.0
0.21,2.0,1.27,0.0,0.0,0.0,0.0,0.0,0.0,0.0,0.0,0.0,0.0,0.0,0.0,643.0
0.15,1.4,0.25,0.0,0.0,0.0,0.0,0.0,0.0,0.0,0.0,0.08,0.0,0.0,0.0,681.0
0.43,0.74,0.0,0.92,0.0,0.0,0.16,0.0,0.0,0.0,0.0,0.0,0.0,0.0,0.0,600.0
0.4,0.65,0.25,0.75,0.85,0.25,0.0,0.0,0.0,0.0,0.0,0.0,0.0,0.0,0.0,592.0
0.19,0.39,0.26,12.5,0.01,0.0,0.0,0.0,0.0,0.0,0.0,0.0,0.0,0.0,0.278,395.0
0.55,0.65,0.2,0.0,0.65,0.0,0.0,0.0,0.0,0.0,0.0,0.0,0.0,0.0,0.0,543.0
0.18,0.53,0.26,1.0,0.0,0.96,0.19,0.0,0.0,0.0,0.0,0.0,0.0,0.0,0.0,697.0
0.0,0.0,0.0,0.0,31.03005,0.0,0.0,0.0,0.0,0.0,0.0,0.99551,0.0,0.0,0.0,205.15
0.3,0.5,0.25,1.0,0.0,0.2,0.0,0.0,0.0,0.0,0.0,0.0,0.0,0.0,0.0,649.0
0.44,0.88,0.34,0.65,0.49,0.14,0.0,0.0,0.0,0.0,0.0,0.0,0.0,0.0,0.0,589.0
0.027,0.0,0.0,0.0,19.99,0.0,0.0,0.0,0.0,0.0,0.0,0.0,0.0,0.0,0.0,478.3
0.76,0.61,0.25,0.017,0.0,0.006,0.0,0.0,0.005,0.0,0.0,0.0,0.0,0.0,0.0,548.0
0.35,1.55,0.2,0.0,0.0,0.28,0.0,0.0,0.0,0.0,0.0,0.0,0.0,0.0,0.0,606.0
0.39,0.55,0.3,1.6,0.0,0.2,0.0,0.0,1.1,0.0,0.0,0.0,0.0,0.0,0.0,598.0
0.09,0.51,0.27,0.05,9.0,0.03,0.0,0.0,0.012,0.0,0.13,0.0,0.0,0.0,0.0,618.0
0.17,0.63,0.28,0.49,1.13,0.13,0.0,0.0,0.0,0.0,0.1,0.0,0.0,0.0,0.0,658.0
1.03,0.49,0.023,0.23,1.75,0.24,0.0,0.0,0.0,0.0,0.0,0.0,0.0,0.0,0.0,368.15
0.19,0.75,2.09,0.0,2.09,0.0,0.0,0.0,0.0,0.0,0.0,0.0,0.0,0.0,0.0,700.0
0.33,1.12,0.3,0.11,0.24,0.04,0.0,0.0,0.01,0.0,0.19,0.0,0.0,0.0,0.0,628.0
0.65,1.14,0.4,1.15,0.0,0.0,0.15,0.0,0.0,0.0,0.0,0.0,0.0,0.0,0.005,473.0
0.19,1.17,0.41,0.06,0.0,0.0,0.0,0.0,0.0,0.0,0.0,0.0,0.0,0.0,0.0,700.0
0.3,0.6,0.25,2.5,0.3,0.2,0.18,0.0,0.0,0.0,0.0,0.0,0.0,0.0,0.0,630.0
0.2,1.45,0.3,0.11,0.1,0.02,0.08,0.0,0.01,0.0,0.14,0.0,0.0,0.0,0.01,673.0
0.0,0.0,0.0,0.0,30.83596,0.0,0.0,0.0,0.0,0.0,3.03743,0.0,0.0,0.0,0.0,184.15
0.27,1.55,0.2,0.0,0.0,0.28,0.0,0.0,0.0,0.0,0.0,0.0,0.0,0.0,0.0,643.0
0.39,0.45,0.58,1.45,0.13,0.47,0.7,0.0,0.0,0.55,0.0,0.0,0.0,0.0,0.0,630.0
0.19,0.39,0.26,12.5,0.01,0.0,0.0,0.0,0.0,0.0,0.0,0.0,0.0,0.0,0.007,525.0
0.32,0.3,0.3,13.0,0.2,0.06,0.0,0.0,0.0,0.0,0.0,0.0,0.0,0.0,0.0,566.0
0.01,0.13,0.73,12.8,0.22,0.0,0.0,0.0,0.0,0.0,0.0,0.0,0.0,0.0,0.287,460.0
0.37,0.84,0.36,0.0,1.4,0.47,0.0,0.0,0.0,0.0,0.0,0.0,0.0,0.0,0.0,601.0
0.75,0.31,0.22,4.25,0.2,0.0,1.45,0.0,0.0,17.65,0.0,0.0,0.0,0.0,0.0,434.0
0.06,1.55,0.23,0.05,2.0,0.01,0.0,0.0,0.028,0.0,0.06,0.01,0.013,0.0,0.004,717.0
0.18,1.4,0.47,0.05,0.04,0.0,0.0,0.0,0.061,0.0,0.0,0.0,0.0,0.0,0.0,643.0
0.38,0.72,0.0,0.49,1.32,0.0,0.0,0.0,0.0,0.0,0.0,0.0,0.0,0.0,0.0,611.0
0.4,1.38,1.5,0.0,0.0,0.8,0.0,0.0,0.0,0.0,0.0,0.0,0.0,0.0,0.0,591.0
0.38,0.81,0.18,1.54,0.01,0.63,0.27,0.0,0.0,0.0,0.0,0.0,0.0,0.0,0.0,623.0
0.13,1.34,0.38,0.0,0.0,0.0,0.0,0.0,0.03,0.0,0.0,0.034,0.007,0.0,0.0,698.0
0.35,0.44,0.14,1.43,4.23,0.13,0.0,0.0,0.0,0.0,0.0,0.0,0.0,0.0,0.0,564.0
0.18,1.4,0.47,0.05,0.04,0.0,0.0,0.0,0.061,0.0,0.17,0.0,0.0,0.0,0.0,643.0
0.35,1.85,0.0,0.0,0.0,0.0,0.0,0.0,0.0,0.0,0.0,0.0,0.0,0.0,0.0,612.0
0.3,0.7,0.2,1.05,0.0,0.0,0.0,0.0,0.0,0.0,0.0,0.0,0.0,0.0,0.0,640.0
0.38,1.14,1.05,0.23,0.0,0.0,0.02,0.0,0.0,0.0,0.0,0.0,0.0,0.0,0.0,603.0
0.15,0.8,0.2,0.63,0.85,0.05,0.0,0.0,0.0,0.0,0.0,0.0,0.0,0.0,0.0,701.0
0.81,0.33,0.15,3.77,0.12,0.44,1.07,0.0,0.0,18.25,0.0,0.0,0.0,0.0,0.0,438.0
0.8,0.29,0.28,4.4,0.0,0.37,1.6,9.3,0.0,19.2,0.0,0.0,0.0,0.0,0.0,423.0
0.48,0.27,0.67,1.2,0.14,0.02,0.013,0.0,0.0,2.34,0.21,0.0,0.0,0.0,0.0,568.0
0.004,0.03,0.075,0.0,21.28666,0.0,0.0,5.39262,0.0,0.0,0.0,0.0,0.0,0.0,0.002,527.59444
0.16,0.46,0.2,1.02,3.02,0.26,0.0,0.0,0.0,0.0,0.12,0.0,0.0,0.0,0.0,628.0
0.36,0.63,0.0,0.0,1.84,0.23,0.0,0.0,0.0,0.0,0.0,0.0,0.0,0.0,0.0,611.0
0.49,0.57,0.26,0.83,1.62,0.24,0.0,0.0,0.0,0.0,0.13,0.0,0.0,0.0,0.0,538.0
0.42,0.6,0.41,1.25,4.4,0.05,0.0,0.0,0.02,0.0,0.14,0.0,0.0,0.0,0.0,513.0
0.37,0.68,0.0,0.0,3.41,0.0,0.0,0.0,0.0,0.0,0.0,0.0,0.0,0.0,0.0,573.0
0.46,0.34,0.28,0.0,3.36,0.0,0.0,0.0,0.0,0.0,0.0,0.0,0.0,0.0,0.0,554.67778
0.41,0.55,0.24,0.8,0.93,0.06,0.01,0.0,0.0,0.0,0.1,0.0,0.0,0.0,0.0,593.0
0.75,2.15,1.54,1.08,0.0,0.24,0.0,4.13,1.58,0.0,0.0,0.0,0.0,0.0,0.0,461.0
0.52,0.7,0.2,0.0,0.0,0.0,0.0,0.0,0.0,0.0,0.0,0.0,0.0,0.0,0.0,515.0
0.35,0.44,0.14,1.43,4.23,0.13,0.0,0.0,0.0,0.0,0.0,0.0,0.0,0.0,0.0,563.0
0.17,0.79,0.27,0.08,0.45,0.47,0.02,0.0,0.0,0.0,0.16,0.0,0.0,0.0,0.0,686.0
0.11,1.06,0.21,0.0,0.0,0.0,0.0,0.0,0.0,0.0,0.0,0.0,0.0,0.0,0.0,736.0
0.56,0.67,0.31,0.76,1.53,0.24,0.14,0.0,0.01,0.0,0.06,0.0,0.0,0.0,0.0,508.0
0.004,0.03,0.075,0.0,22.40813,0.0,0.0,0.0,0.40833,0.0,0.0,0.0,0.0,0.0,0.002,444.26111
0.41,0.67,0.23,1.01,0.2,0.23,0.0,0.0,0.0,0.0,0.0,0.0,0.0,0.0,0.0,577.0
0.61,0.27,0.0,0.0,0.99,0.0,0.0,0.0,0.0,0.0,0.0,0.0,0.0,0.0,0.0,562.0
0.17,1.48,0.3,0.035,0.075,0.02,0.15,0.0,0.028,0.0,0.04,0.0,0.0,0.0,0.018,673.0
0.39,0.6,0.15,3.25,0.0,0.95,0.2,0.0,0.0,0.0,0.0,0.0,0.0,0.0,0.0,577.0
0.42,0.87,0.25,0.89,0.0,0.0,0.0,0.0,0.0,0.0,0.0,0.0,0.0,0.0,0.0,604.0
0.67,1.09,0.31,1.7,0.75,0.36,0.0,0.0,0.0,0.0,0.04,0.0,0.0,0.0,0.0,488.0
0.004,0.03,1.3904,0.0,22.18716,0.0,0.89,0.0,0.0,0.0,0.0,0.0,0.0,0.0,0.002,433.15
0.33,0.57,0.23,0.85,3.26,0.09,0.0,0.0,0.0,0.0,0.0,0.0,0.0,0.0,0.0,578.0
0.34,0.62,0.27,1.22,2.8,0.5,0.09,0.0,0.0,0.0,0.0,0.0,0.0,0.0,0.0,588.0
0.41,0.3,0.36,0.54,4.8,1.13,0.52,0.0,0.0,0.0,0.0,0.0,0.0,0.0,0.0,573.0
0.54,0.53,0.36,1.02,3.14,0.34,0.0,0.0,0.0,0.0,0.0,0.0,0.0,0.0,0.0,523.0
0.19,0.46,0.34,7.83,0.09,2.02,0.01,0.0,0.005,0.0,0.0,0.0,0.0,0.0,0.013,623.0
0.08,1.05,0.0,0.2,2.0,0.75,0.25,0.0,0.0,0.0,0.0,0.0,0.0,0.0,0.0,719.0
0.004,0.03,0.075,0.0,21.65544,0.0,0.0,3.75361,0.0,0.0,0.0,0.0,0.0,0.0,0.002,510.92778
0.32,0.8,0.3,0.0,0.0,0.26,0.0,0.0,0.0,0.0,0.0,0.0,0.0,0.0,0.0,647.0
0.43,0.9,0.32,0.3,0.0,0.0,0.1,0.0,0.015,0.0,0.0,0.03,0.0,0.0,0.015,687.0
0.17,0.4,0.38,12.5,0.2,0.0,0.0,0.0,0.0,0.0,0.0,0.0,0.0,0.0,0.0,598.0
0.31,0.67,0.3,3.0,0.94,0.51,0.0,0.0,0.0,0.0,0.19,0.0,0.0,0.0,0.0,593.0
0.12,0.53,0.28,0.58,3.2,0.2,0.0,0.0,0.0,0.0,0.0,0.0,0.0,0.0,0.0,713.0
0.13,0.16,0.0,1.76,3.08,0.49,0.0,0.0,0.0,0.0,0.0,0.0,0.0,0.0,0.0,633.0
0.49,0.54,0.0,0.0,0.0,0.0,0.0,0.0,0.0,0.0,1.49,0.0,0.0,0.0,0.0,594.0
1.64,0.21,0.31,4.5,0.0,0.66,5.05,11.35,0.0,11.64,0.0,0.0,0.0,0.0,0.0,438.0
0.22,0.54,0.0,12.46,0.64,0.99,0.29,0.0,0.0,0.0,0.0,0.0,0.0,0.0,0.0,554.0
0.19,2.17,0.2,0.6,0.0,0.0,0.0,0.0,0.0,0.0,0.0,0.0,0.0,0.0,0.0,643.0
0.28,0.0,0.0,3.25,0.0,0.0,0.25,0.0,0.0,9.0,0.0,0.0,0.0,0.0,0.0,656.0
0.0,0.0,0.0,0.0,30.56497,0.0,0.78238,0.0,0.0,0.0,0.0,0.0,0.0,0.0,0.0,214.15
0.89,0.29,0.0,0.0,0.0,0.0,0.0,0.0,0.0,0.0,0.0,0.0,0.0,0.0,0.0,489.0
0.35,0.69,0.31,0.12,0.31,0.04,0.0,0.0,0.0,0.0,0.14,0.0,0.0,0.0,0.0,628.0
0.25,0.68,0.21,1.1,0.19,0.22,0.0,0.0,0.0,0.0,0.16,0.0,0.0,0.0,0.0,638.0
0.44,0.58,0.23,1.26,1.4,0.11,0.0,0.0,0.0,0.0,0.0,0.0,0.0,0.0,0.0,573.0
0.12,1.38,0.35,0.18,0.04,0.0,0.0,0.0,0.078,0.0,0.0,0.167,0.0,0.0,0.0,647.0
0.29,1.17,1.15,0.0,0.0,0.0,0.0,0.0,0.0,0.0,0.0,0.0,0.0,0.0,0.0,653.0
0.36,1.46,0.42,0.75,0.0,0.78,0.0,0.0,0.0,0.0,0.0,0.0,0.0,0.0,0.0,600.0
0.6,0.72,0.2,0.17,0.2,0.03,0.0,0.0,0.0,0.0,0.12,0.0,0.0,0.0,0.0,543.0
0.17,1.23,0.25,0.94,2.45,0.4,0.0,0.0,0.042,0.0,0.0,0.0,0.0,0.0,0.012,673.0
0.15,1.3,0.27,0.15,0.15,0.04,0.13,0.0,0.02,0.0,0.19,0.0,0.0,0.0,0.01,651.0
0.59,0.25,0.0,0.0,3.9,0.0,0.0,0.0,0.0,0.0,0.0,0.0,0.0,0.0,0.0,526.0
0.12,0.75,0.06,0.57,2.62,0.48,0.05,0.0,0.062,0.0,0.25,0.0,0.0,0.0,0.0,675.0
0.4,0.34,0.26,2.85,0.12,0.16,0.26,0.0,0.0,3.39,0.14,0.0,0.0,0.0,0.0,598.0
0.07,1.9,0.24,0.0,0.0,0.08,0.43,0.0,0.06,0.0,0.0,0.0,0.0,0.0,0.009,638.0
0.4,0.74,0.31,0.77,3.56,0.5,0.0,0.0,0.0,0.0,0.0,0.0,0.0,0.0,0.0,510.0
0.2,0.72,0.3,0.79,0.27,0.02,0.0,0.0,0.0,0.0,0.02,0.0,0.0,0.0,0.0,663.0
0.08,0.0,0.0,0.0,0.0,0.0,0.0,0.0,0.0,0.0,0.0,0.0,0.0,0.0,0.0,780.0
0.31,0.52,0.15,0.86,0.0,0.19,0.0,0.0,0.0,0.0,0.0,0.0,0.0,0.0,0.0,643.0
0.07,1.49,0.26,0.0,0.0,0.25,0.08,0.0,0.036,0.0,0.0,0.042,0.0,0.0,0.003,724.0
0.18,1.16,0.4,0.08,0.0,0.0,0.12,0.0,0.0,0.0,0.0,0.0,0.0,0.0,0.0,698.0
0.58,0.65,0.3,0.12,0.05,0.5,0.03,0.0,0.051,0.0,0.08,0.0,0.0,0.0,0.0,566.0
0.14,1.41,0.35,0.0,0.0,0.5,0.076,0.0,0.0,0.0,0.0,0.0,0.0,0.0,0.0,713.0
0.11,1.34,0.37,0.27,0.47,0.0,0.1,0.0,0.017,0.0,0.0,0.0,0.0,0.0,0.0,667.0
0.48,1.98,0.28,0.0,0.0,0.0,0.0,0.0,0.0,0.0,0.0,0.0,0.0,0.0,0.0,563.0
0.43,0.9,0.32,0.3,0.0,0.0,0.1,0.0,0.015,0.0,0.0,0.0,0.0,0.0,0.015,690.66667
0.15,0.98,0.31,0.62,0.05,0.51,0.08,0.0,0.0,0.0,0.35,0.0,0.0,0.0,0.0,703.0
0.12,0.53,0.28,0.58,3.2,0.2,0.0,0.0,0.0,0.0,0.0,0.0,0.0,0.0,0.0,714.0
0.16,0.6,0.0,0.0,1.92,0.27,0.0,0.0,0.0,0.0,0.0,0.0,0.0,0.0,0.0,681.0
0.6,0.5,0.024,0.23,1.74,0.23,0.0,0.0,0.0,0.0,0.0,0.0,0.0,0.0,0.0,519.26111
0.3,0.64,0.22,1.01,0.11,0.24,0.01,0.0,0.0,0.0,0.19,0.0,0.0,0.0,0.0,658.0
0.37,0.8,1.47,0.0,0.0,0.79,0.0,0.0,0.0,0.0,0.0,0.0,0.0,0.0,0.0,605.0
0.38,0.0,0.0,0.0,0.0,0.0,0.0,0.0,0.0,0.0,0.0,0.0,0.0,0.0,0.0,658.0
0.27,0.53,0.26,0.71,3.38,0.18,0.0,0.0,0.0,0.0,0.0,0.0,0.0,0.0,0.0,552.0
0.17,0.8,0.23,1.06,0.21,0.24,0.006,0.0,0.0,0.0,0.18,0.0,0.032,0.0,0.0,658.0
0.78,0.33,0.02,1.42,0.27,0.0,0.0,0.0,0.0,0.0,0.0,0.0,0.0,0.0,0.0,481.48333
0.09,0.94,0.28,0.1,2.54,0.64,0.04,0.0,0.029,0.0,0.07,0.0,0.0,0.0,0.0,725.0
0.29,0.77,0.3,0.68,0.0,0.2,0.0,0.0,0.0,0.0,0.0,0.0,0.0,0.0,0.0,649.81667
0.12,1.28,0.4,0.0,0.62,0.0,0.15,0.0,0.024,0.0,0.67,0.0,0.0,0.0,0.0,748.0
0.16,0.0,0.0,0.0,10.68,0.0,0.0,0.0,0.0,0.0,0.0,0.0,0.0,0.0,0.0,580.4
0.15,1.02,0.26,0.1,0.6,0.37,0.08,0.0,0.0,0.0,0.0,0.0,0.0,0.0,0.0,700.0
0.62,0.82,2.01,0.07,0.0,0.0,0.0,0.0,0.0,0.0,0.0,0.0,0.0,0.0,0.0,524.0
1.0,1.88,0.0,0.0,0.0,0.0,0.0,0.0,0.0,0.0,0.0,0.0,0.0,0.0,0.0,389.0
0.44,1.5,0.2,0.0,0.0,0.0,0.0,0.0,0.0,0.0,0.0,0.0,0.0,0.0,0.0,573.0
0.4,0.56,0.53,1.65,0.21,0.23,0.0,0.0,1.1,0.0,0.15,0.0,0.0,0.0,0.0,593.0
0.26,0.76,0.32,1.08,0.72,1.25,0.31,0.0,0.0,0.0,0.0,0.0,0.0,0.0,0.0,634.0
0.65,0.68,0.0,0.0,0.0,0.1,0.0,0.0,0.0,0.0,0.0,0.0,0.0,0.0,0.0,550.0
0.33,0.89,0.24,1.13,0.15,1.19,0.22,0.0,0.0,0.0,0.0,0.0,0.0,0.0,0.0,608.0
0.4,0.7,0.2,0.0,0.0,0.0,0.0,0.0,0.0,0.0,0.0,0.0,0.0,0.0,0.0,629.0
0.97,0.48,0.4,4.58,0.0,1.04,0.25,0.0,0.0,0.0,0.0,0.0,0.0,0.0,0.0,439.0
0.43,1.67,0.28,0.32,0.11,0.03,0.1,0.0,0.0,0.0,0.06,0.0,0.0,0.0,0.0,573.0
0.13,2.0,0.25,0.55,0.0,0.0,0.0,0.0,0.0,0.0,0.0,0.0,0.0,0.0,0.0,673.0
0.85,0.65,0.3,0.12,0.05,0.5,0.03,0.0,0.051,0.0,0.08,0.0,0.0,0.0,0.0,481.0
0.17,1.31,0.38,0.0,0.04,0.01,0.04,0.0,0.0,0.0,0.11,0.0,0.0,0.0,0.0,672.0
0.4,0.6,0.25,0.65,2.55,0.55,0.0,0.0,0.0,0.0,0.0,0.0,0.0,0.0,0.0,564.0
0.004,0.03,0.075,0.0,28.8,0.0,0.0,0.0,0.0,0.0,0.0,0.0,0.0,0.0,0.002,285.92778
0.43,0.52,0.29,1.19,1.76,0.05,0.0,0.0,0.0,0.0,0.06,0.0,0.0,0.0,0.0,554.0
0.012,5.03,0.0,11.7,0.0,0.0,0.0,0.0,0.0,0.0,0.0,0.0,0.0,0.0,0.614,361.15
0.84,0.62,0.23,0.04,0.0,0.0,0.0,0.0,0.0,0.0,0.0,0.0,0.0,0.0,0.0,494.30385
0.16,1.12,0.22,0.99,0.12,0.02,0.01,0.0,0.015,0.0,0.0,0.0,0.0,0.0,0.0,669.0
0.004,0.03,0.075,0.0,22.27061,1.0195,0.0,0.0,0.0,0.0,0.0,0.0,0.0,0.0,0.002,427.59444
0.11,1.23,0.31,0.0,0.0,0.0,0.08,0.0,0.0,0.0,0.0,0.0,0.0,0.0,0.005,725.0
0.38,1.63,0.3,0.02,0.01,0.12,0.07,0.0,0.021,0.0,0.01,0.0,0.0,0.0,0.0,638.0
0.33,0.41,0.0,0.0,0.0,1.96,0.0,0.0,0.0,0.0,0.0,0.0,0.0,0.0,0.0,650.0
0.41,0.45,0.66,4.9,0.0,1.07,0.35,0.0,0.0,0.0,0.09,0.0,0.0,0.0,0.0,553.0
0.33,1.48,0.18,0.16,0.26,0.27,0.0,0.0,0.0,0.0,0.0,0.0,0.0,0.0,0.0,613.5
0.004,0.03,0.075,0.0,22.08697,0.0,0.0,1.83567,0.0,0.0,0.0,0.0,0.0,0.0,0.002,480.37222
0.3,0.5,0.2,1.25,4.1,0.0,0.0,0.0,0.0,0.0,0.0,0.0,0.0,0.0,0.0,573.0
0.55,0.75,1.5,0.7,0.0,0.0,0.0,0.0,0.0,0.0,0.0,0.0,0.0,0.0,0.0,546.0
0.17,1.54,0.44,0.01,0.02,0.47,0.14,0.0,0.01,0.0,0.01,0.002,0.0,0.0,0.006,718.0
0.32,0.55,0.27,1.8,1.9,0.58,0.0,0.0,0.0,0.0,0.0,0.0,0.0,0.0,0.0,573.0
0.38,0.82,0.34,0.75,1.46,0.74,0.0,0.0,0.0,0.0,0.0,0.0,0.0,0.0,0.0,585.0
0.4,0.89,0.31,0.11,3.34,0.0,0.0,0.0,0.0,0.0,0.0,0.0,0.0,0.0,0.0,521.0
0.3,0.41,0.28,0.05,3.64,0.47,0.0,0.0,0.058,0.0,0.0,0.0,0.0,0.0,0.0,607.0
0.15,1.39,0.4,0.0,0.0,0.27,0.05,0.0,0.018,0.0,0.0,0.0,0.0,0.0,0.004,712.0
0.29,0.21,0.06,1.45,3.25,0.0,0.0,0.0,0.0,0.0,0.0,0.0,0.0,0.0,0.0,543.0
0.32,0.3,0.2,0.69,2.95,0.1,0.03,0.0,0.0,0.06,0.31,0.0,0.0,0.0,0.0,593.0
0.06,1.97,0.37,0.0,0.0,0.0,0.45,0.0,0.029,0.0,0.0,0.0,0.0,0.0,0.009,712.0
0.81,0.41,0.31,4.11,0.0,4.27,1.51,5.22,0.0,5.46,0.0,0.0,0.0,0.0,0.0,450.0
0.13,1.37,0.48,0.22,0.0,0.0,0.13,0.0,0.022,0.0,0.0,0.0,0.0,0.0,0.0,693.0
0.35,0.65,0.13,0.55,1.27,0.0,0.0,0.0,0.0,0.0,0.0,0.0,0.0,0.0,0.0,615.75
0.6,0.52,0.0,0.0,5.0,0.0,0.0,0.0,0.0,0.0,0.0,0.0,0.0,0.0,0.0,573.0
0.37,0.85,0.36,0.0,1.44,0.02,0.0,0.0,0.0,0.0,0.0,0.0,0.0,0.0,0.0,601.0
0.4,0.47,0.023,0.23,1.76,0.23,0.0,0.0,0.0,0.0,0.0,0.0,0.0,0.0,0.0,585.92778
0.11,0.35,0.23,0.0,0.0,0.0,0.0,0.0,0.0,0.0,0.0,0.0,0.1,0.0,0.0,707.0
0.14,0.46,0.23,2.28,0.21,1.05,0.0,0.0,0.0,0.0,0.0,0.0,0.0,0.0,0.0,694.0
0.43,1.02,0.0,0.48,0.31,0.13,0.0,0.0,0.0,0.0,0.0,0.0,0.0,0.0009,0.0,583.0
0.4,1.32,0.33,0.0,0.0,0.004,0.0,0.0,0.0,0.0,0.0,0.0,0.0,0.004,0.0,599.0
0.38,0.84,0.34,0.73,1.46,0.48,0.0,0.0,0.0,0.0,0.0,0.0,0.0,0.0,0.0,591.0
0.51,0.81,0.25,0.0,0.0,0.26,0.0,0.0,0.0,0.0,0.0,0.0,0.0,0.0,0.0,598.0
1.35,0.52,0.28,0.0,0.0,0.0,0.0,0.0,0.0,0.0,0.0,0.0,0.0,0.0,0.0,373.0
0.17,0.57,0.0,0.45,1.87,0.24,0.0,0.0,0.0,0.0,0.0,0.0,0.0,0.0,0.0,670.0
0.05,1.72,0.19,0.06,1.87,0.31,0.0,0.0,0.0,0.0,0.03,0.0,0.0,0.0,0.0,685.0
0.12,0.43,1.1,0.0,0.0,0.0,0.0,0.0,0.0,0.0,0.0,0.0,0.0,0.0,0.0,743.0
0.004,0.03,0.075,0.0,22.30152,0.0,0.88215,0.0,0.0,0.0,0.0,0.0,0.0,0.0,0.002,441.48333
0.4,1.33,0.36,0.0,0.0,0.18,0.0,0.0,0.0,0.0,0.0,0.0,0.0,0.003,0.0,589.0
0.96,0.74,0.26,0.84,1.19,0.09,0.0,0.0,0.0,0.0,0.0,0.0,0.0,0.0,0.0,408.0
0.46,0.34,0.27,0.0,0.0,0.0,0.0,0.0,0.0,3.42,0.0,0.0,0.0,0.0,0.0,588.70556
1.03,0.97,0.28,1.05,0.13,0.03,0.0,0.0,0.0,1.15,0.25,0.0,0.0,0.0,0.0,428.0
0.24,0.35,0.13,1.75,3.5,0.49,0.12,0.0,0.0,0.0,0.0,0.0,0.0,0.0,0.0,606.0
