Repository: EAH-Materials/MartensiteStart_DeepLearning

# Machine Learning-Based Prediction of the Martensite Start Temperature
This repository presents the PyTorch code for predicting the Martensite start temperature for steel alloys. 
Pull the repository and use the src/main.py to test your own data or use our web application.

## Free Web Application
A ready to use prediction tool can be found here: https://eah-jena-ms-predictor.streamlit.app/
You can host the application yourself locally using the streamlit_app.py.

## Database
Complete Database available in this repository as csv: [https://github.com/EAH-Materials/MartensiteStart_DeepLearning/blob/main/data/MsDatabase_2022_complete.csv](https://github.com/EAH-Materials/MartensiteStart_DeepLe

File: src/mc_fe_v2.059.pycalphad.tdb (part 5 of 9)
$ Changes by Brandon Bocklund:
PARAMETER L(HCP_A3,CO,NI:C;0) 273.00 +6000; 6000.00  N
REF:76 !
PARAMETER L(HCP_A3,CO,W:C;0) 273.00 +117000; 6000.00  N
REF:79 !
PARAMETER L(HCP_A3,CR,MN:C;0) 273.00 +60000; 6000.00  N
REF:58 !
PARAMETER L(HCP_A3,CR,MO:C;0) 273.00 -3905+18.5304*T; 6000.00  N
REF:61 !
PARAMETER L(HCP_A3,CR,V:C;0) 273.00 +17165-9.9072*T; 6000.00  N
REF:68 !
PARAMETER L(HCP_A3,CR,V:C;1) 273.00 +1e-8; 6000.00  N
REF:pov11 !
PARAMETER L(HCP_A3,CR,V:C;2) 273.00 +1e-8; 6000.00  N
REF:pov11 !
PARAMETER L(HCP_A3,FE,MN:C;0) 273.00 -2685-20*T; 6000.00  N
REF:15 !
PARAMETER L(HCP_A3,FE,MO:C;0) 273.00 +13030-33.8*T; 6000.00  N
REF:27 !
PARAMETER L(HCP_A3,FE,NI:C;0) 273.00 +49074-7.32*T; 6000.00  N
REF:20 !
PARAMETER L(HCP_A3,FE,NI:C;1) 273.00 -25800; 6000.00  N
REF:20 !
PARAMETER L(HCP_A3,FE,V:C;0) 273.00 -15291-4.138*T; 6000.00  N
REF:15 !
PARAMETER L(HCP_A3,FE,W:C;0) 273.00 -116755+100*T; 6000.00  N
REF:20 !
PARAMETER L(HCP_A3,MO,TI:C;0) 273.00 -3387.2; 6000.00  N
REF:125 !
PARAMETER L(HCP_A3,MO,V:C;0) 273.00 -43987.5+37.5*T; 6000.00  N
REF:34 !
PARAMETER L(HCP_A3,NB,TI:C;0) 273.00 -10739+13.0928*T; 6000.00  N
REF:16 !
PARAMETER L(HCP_A3,NB,W:C;0) 273.00 -18676+7.969*T; 6000.00  N
REF:19 !
PARAMETER L(HCP_A3,NB,W:C;1) 273.00 +9876; 6000.00  N
REF:19 !
PARAMETER L(HCP_A3,NI,W:C;0) 273.00 +2556+11.6*T; 6000.00  N
REF:20 !
PARAMETER L(HCP_A3,NI,W:C;1) 273.00 -52900; 6000.00  N
REF:20 !
PARAMETER L(HCP_A3,TI,W:C;0) 273.00 -17802; 6000.00  N
REF:139 !
$
$------------------------------------------
$ HCP_A3 binary interactions with N
$------------------------------------------
$
PARAMETER L(HCP_A3,CR,FE:N;0) 273.00 +15000-20*T; 6000.00  N
REF:pov12 !
PARAMETER L(HCP_A3,CR,MN:N;0) 273.00 -43187+32.48*T; 6000.00  N
REF:pov12 !
PARAMETER L(HCP_A3,CR,MO:N;0) 273.00 -40000+30*T; 6000.00  N
REF:pov13 !
PARAMETER L(HCP_A3,CR,NB:N;0) 273.00 +100000; 6000.00  N
REF:pov12 !
PARAMETER L(HCP_A3,CR,NI:N;0) 273.00 +1443; 6000.00  N
REF:36 !
PARAMETER L(HCP_A3,CR,V:N;0) 273.00 -9200; 6000.00  N
REF:koze09 !
PARAMETER L(HCP_A3,FE,MN:N;0) 273.00 +1e-8; 6000.00  N
REF:pov13 !
PARAMETER L(HCP_A3,MN,MO:N;0) 273.00 +1e-8; 6000.00  N
REF:pov12 !
PARAMETER L(HCP_A3,NB,TI:N;0) 273.00 -8430+13.0928*T; 6000.00  N
REF:16 !
$-------------------------------------------------------------------
$ HCP_A3 binary interactions with B,VA
$-------------------------------------------------------------------
PARAMETER L(HCP_A3,TI:B,VA;0) 273.00 +9115; 6000.00  N
REF:117 !
$-------------------------------------------------------------------
$ HCP_A3 binary interactions with C,VA
$-------------------------------------------------------------------
PARAMETER L(HCP_A3,CR:C,VA;0) 273.00 +4165; 6000.00  N
REF:11 !
PARAMETER L(HCP_A3,FE:C,VA;0) 273.00 -17335; 6000.00  N
REF:11 !
PARAMETER L(HCP_A3,MN:C,VA;0) 273.00 +8552-9.367*T; 6000.00  N
REF:15 !
PARAMETER L(HCP_A3,MO:C,VA;0) 273.00 +4150; 6000.00  N
REF:27 !
PARAMETER L(HCP_A3,NB:C,VA;0) 273.00 +13544-4.66*T; 6000.00  N
REF:19 !
PARAMETER L(HCP_A3,V:C,VA;0) 273.00 +12430-3.986*T; 6000.00  N
REF:15 !
PARAMETER L(HCP_A3,W:C,VA;0) 273.00 +4165; 6000.00  N
REF:19 !
$
PARAMETER L(HCP_A3,FE,NB:C,VA;0) 273.00 -20000; 6000.00  N
REF:113 !
$-------------------------------------------------------------------
$ HCP_A3 binary interactions with N,VA
$-------------------------------------------------------------------
PARAMETER L(HCP_A3,CO:N,VA;0) 273.00 +5000-5*T; 6000.00  N
REF:135 !
PARAMETER L(HCP_A3,CR:N,VA;0) 273.00 +21120-10.61*T; 6000.00  N
REF:22 !
PARAMETER L(HCP_A3,CR:N,VA;1) 273.00 -6204; 6000.00  N
REF:22 !
PARAMETER L(HCP_A3,FE:N,VA;0) 273.00 +10345-19.71*T; 6000.00  N
REF:22 !
PARAMETER L(HCP_A3,FE:N,VA;1) 273.00 -11130+11.84*T; 6000.00  N
REF:22 !
PARAMETER L(HCP_A3,MN:N,VA;0) 273.00 -7194-5.2075*T; 6000.00  N
REF:22 !
PARAMETER L(HCP_A3,MN:N,VA;1) 273.00 -11810+6.9538*T; 6000.00  N
REF:22 !
PARAMETER L(HCP_A3,TI:N,VA;0) 273.00 -13501; 6000.00  N
REF:16 !
PARAMETER L(HCP_A3,V:N,VA;0) 273.00 -18400+4.84*T; 6000.00  N
REF:48 !
PARAMETER L(HCP_A3,V:N,VA;1) 273.00 -19700+2.13*T; 6000.00  N
REF:48 !
$-------------------------------------------------------------------
$ HCP_A3 binary interactions with O,VA
$-------------------------------------------------------------------
PARAMETER L(HCP_A3,HF:O,VA;0) 273.00 -31345; 6000.00  N
REF:220 !
PARAMETER L(HCP_A3,HF:O,VA;1) 273.00 -6272; 6000.00  N
REF:220 !
$-------------------------------------------------------------------
$ HCP_A3 binary interactions with C,N
$-------------------------------------------------------------------
PARAMETER L(HCP_A3,CR:C,N;0) 273.00 +15000; 6000.00  N
REF:pov13 !
PARAMETER L(HCP_A3,NB:C,N;0) 273.00 -15000; 6000.00  N
REF:16 !
PARAMETER L(HCP_A3,TI:C,N;0) 273.00 -32725; 6000.00  N
REF:16 !
$******************** ternary interactions ***************************
$-------------------------------------------------------------------
$ HCP_A3 ternary interactions with VA
$-------------------------------------------------------------------
PARAMETER L(HCP_A3,AL,NB,TI:VA;0) 273.00 -10*T; 6000.00  N
REF:92 !
PARAMETER L(HCP_A3,CO,CU,MN:VA;0) 273.00 +5000; 6000.00  N
REF:87 !
PARAMETER L(HCP_A3,CO,CU,MN:VA;1) 273.00 +5000; 6000.00  N
REF:87 !
PARAMETER L(HCP_A3,CO,CU,MN:VA;2) 273.00 +5000; 6000.00  N
REF:87 !
$-------------------------------------------------------------------
$ HCP_A3 ternary interactions with C
$-------------------------------------------------------------------
PARAMETER L(HCP_A3,CR,FE,MO:C;0) 273.00 -57062; 6000.00  N
REF:61 !
$-------------------------------------------------------------------
$ HCP_A3 ternary interactions with N
$-------------------------------------------------------------------
PARAMETER L(HCP_A3,CR,FE,MN:N;0) 273.00 -180000; 6000.00  N
REF:pov12 !
$-------------------------------------------------------------------
$ HCP_A3 ternary interactions with C,N,VA
$-------------------------------------------------------------------
PARAMETER L(HCP_A3,NB:C,N,VA;0) 273.00 -30000; 6000.00  N
REF:16 !
PARAMETER L(HCP_A3,TI:C,N,VA;0) 273.00 -15000; 6000.00  N
REF:16 !
$-------------------------------------------------------------------
$ HCP_A3 magnetic contribution
$-------------------------------------------------------------------
PARAMETER TC(HCP_A3,CO:VA;0) 273.00 +1396; 6000.00  N
REF:73 !
PARAMETER BMAGN(HCP_A3,CO:VA;0) 273.00 +1.35; 6000.00  N
REF:73 !
PARAMETER TC(HCP_A3,CO,CR:VA;0) 273.00 -1795; 6000.00  N
REF:73 !
PARAMETER TC(HCP_A3,CO,FE:VA;0) 273.00 -253; 6000.00  N
REF:74 !
PARAMETER TC(HCP_A3,CO,FE:VA;1) 273.00 +1494; 6000.00  N
REF:74 !
PARAMETER BMAGN(HCP_A3,CO,FE:VA;0) 273.00 +5.41; 6000.00  N
REF:74 !
PARAMETER BMAGN(HCP_A3,CO,FE:VA;1) 273.00 -0.24; 6000.00  N
REF:74 !
PARAMETER TC(HCP_A3,CO,MN:VA;0) 273.00 -2685; 6000.00  N
REF:87 !
PARAMETER TC(HCP_A3,CO,MN:VA;1) 273.00 +3657; 6000.00  N
REF:87 !
PARAMETER BMAGN(HCP_A3,CO,MN:VA;0) 273.00 -1.07; 6000.00  N
REF:87 !
PARAMETER TC(HCP_A3,CO,MO:VA;0) 273.00 -1000; 6000.00  N
REF:77 !
PARAMETER BMAGN(HCP_A3,CO,MO:VA;0) 273.00 +1e-8; 6000.00  N
REF:77 !
PARAMETER TC(HCP_A3,CO,NI:VA;0) 273.00 +411; 6000.00  N
REF:79 !
PARAMETER TC(HCP_A3,CO,NI:VA;1) 273.00 -99; 6000.00  N
REF:79 !
PARAMETER BMAGN(HCP_A3,CO,NI:VA;0) 273.00 +1.046; 6000.00  N
REF:79 !
PARAMETER BMAGN(HCP_A3,CO,NI:VA;1) 273.00 +0.165; 6000.00  N
REF:79 !
PARAM G(HCP_A3,CO,TI:VA;0) 273.00 -65952+14.242*T; 6000.00  N
REF:137 !
PARAMETER TC(HCP_A3,CO,W:VA;0) 273.00 -3379; 6000.00  N
REF:79 !
PARAMETER BMAGN(HCP_A3,CO,W:VA;0) 273.00 -3.268; 6000.00  N
REF:79 !
PARAMETER TC(HCP_A3,CR:VA;0) 273.00 -1109; 6000.00  N
REF:11 !
PARAMETER BMAGN(HCP_A3,CR:VA;0) 273.00 -2.46; 6000.00  N
REF:11 !
PARAMETER TC(HCP_A3,MN:VA;0) 273.00 -1620; 6000.00  N
REF:0 !
PARAMETER BMAGN(HCP_A3,MN:VA;0) 273.00 -1.86; 6000.00  N
REF:0 !
PARAMETER TC(HCP_A3,NI:VA;0) 273.00 +633; 6000.00  N
REF:0 !
PARAMETER BMAGN(HCP_A3,NI:VA;0) 273.00 +0.52; 6000.00  N
REF:0 !
PARAMETER TC(HCP_A3,NI:C;0) 273.00 +633; 6000.00  N
REF:11 !
PARAMETER BMAGN(HCP_A3,NI:C;0) 273.00 +0.52; 6000.00  N
REF:11 !
$
$###########################################################################
$                   THERMODYNAMIC PARAMETERS: ALPHA_MN
$###########################################################################
$
 TYPE_DEFINITION } GES A_P_D ALPHA_MN MAGNETIC  -3.0    0.28 !
 PHASE ALPHA_MN %} 2 1 1 !
$Body-centered cubic Manganese modification, stable below 1000 K.
$>> 1 !
    CONSTITUENT ALPHA_MN  : AL,CO,CR,CU,FE,MN%,MO,NI,PD,SI,V :
                          C,N,VA% : !
$ Metallic endmember compounds
PARAMETER G(ALPHA_MN,AL:VA;0) 273.00 +10083.00-4.813*T+GHSERAL#; 6000.00  N
REF:92 !
PARAMETER G(ALPHA_MN,CO:VA;0) 273.00 +3000+GHSERCO#; 6000.00  N
REF:pov14 !
PARAMETER G(ALPHA_MN,CR:VA;0) 273.00 +11087.0+2.7196*T+GHSERCR#; 6000.00  N
REF:92 !
PARAMETER G(ALPHA_MN,CU:VA;0) 273.00 +3556+GHSERCU#; 6000.00  N
REF:84 !
PARAMETER G(ALPHA_MN,FE:VA;0) 273.00 +4745+GHSERFE#; 6000.00  N
REF:92 !
PARAMETER G(ALPHA_MN,MN:VA;0) 273.00 +GHSERMN#; 6000.00  N
REF:0 !
PARAMETER G(ALPHA_MN,MO:VA;0) 273.00 +GHSERMO#+10000; 6000.00  N
REF:pov15 !
PARAMETER G(ALPHA_MN,NI:VA;0) 273.00 +GHSERNI#+3556; 6000.00  N
REF:244 !
PARAMETER G(ALPHA_MN,PD:VA;0) 273.00 +GPDBCC#+5000; 6000.00  N
REF:pov14 !
PARAMETER G(ALPHA_MN,SI:VA;0) 273.00 +50208.0-20.377*T+GHSERSI#; 6000.00  N
REF:92 !
PARAMETER G(ALPHA_MN,V:VA;0) 273.00 +9000+GHSERVV#; 6000.00  N
REF:15 !
$ endmember compounds with C
PARAMETER G(ALPHA_MN,CR:C;0) 273.00 +5000+GHSERCR#+GHSERCC#; 6000.00  N
REF:58 !
PARAMETER G(ALPHA_MN,FE:C;0) 273.00 +80000+GHSERFE#+GHSERCC#; 6000.00  N
REF:15 !
PARAMETER G(ALPHA_MN,MN:C;0) 273.00 -10770+30*T+GHSERMN#
 +GHSERCC#; 6000.00  N
REF:15 !
PARAMETER G(ALPHA_MN,V:C;0) 273.00 +10000+GHSERVV#+GHSERCC#; 6000.00  N
REF:15 !
$ endmember compounds with N
PARAMETER G(ALPHA_MN,CR:N;0) 273.00 -109574+142.16*T
   -8.5*T*LN(T)+GHSERCR#+GHSERNN#; 6000.00  N
REF:22 !
PARAMETER G(ALPHA_MN,FE:N;0) 273.00 -30766+375.42*T
   -37.6*T*LN(T)+GHSERFE#+GHSERNN#; 6000.00  N
REF:22 !
PARAMETER G(ALPHA_MN,MN:N;0) 273.00 -53114+299.266*T
   -50.216*T*LN(T)+358309*T**(-1); 6000.00  N
REF:22 !
$ Magnetic contribution
PARAMETER TC(ALPHA_MN,MN:VA;0) 273.00 -285.00; 6000.00  N
REF:92 !
PARAMETER BMAGN(ALPHA_MN,MN:VA;0) 273.00 -0.66; 6000.00  N
REF:92 !
$----------------------Interaction parameters----------------------
$PARAMETER L(ALPHA_MN,AL,MN:VA;0) 273.00 -101410+43*T;  6000.00  N
$REF:92 !
PARAMETER L(ALPHA_MN,AL,MN:VA;0) 273.00 -63000+21*T;  6000.00  N
REF:148 !
PARAMETER L(ALPHA_MN,CO,CU:VA;0) 273.00 +5000;  6000.00  N
REF:87 !
PARAMETER L(ALPHA_MN,CO,MN:VA;0) 273.00 -18335;  6000.00  N
REF:29 !
PARAMETER L(ALPHA_MN,CR,MN:VA;0) 273.00 -38349+22.6925*T; 6000.00  N
REF:22 !
PARAMETER L(ALPHA_MN,CU,FE:VA;0) 273.00 +60000; 6000.00  N
REF:87 !
PARAMETER L(ALPHA_MN,CU,MN:VA;0) 273.00 -1000+26*T; 6000.00  N
REF:87 !
PARAMETER L(ALPHA_MN,FE,MN:VA;0) 273.00 -10184; 6000.00  N
REF:15 !
PARAMETER L(ALPHA_MN,FE,MO:VA;0) 273.00 +100000; 6000.00  N
REF:pov13 !
PARAMETER L(ALPHA_MN,FE,SI:VA;0) 273.00 -153141+46.48*T; 6000.00  N
REF:53 !
PARAMETER L(ALPHA_MN,FE,SI:VA;1) 273.00 -92352; 6000.00  N
REF:53 !
PARAMETER L(ALPHA_MN,FE,SI:VA;2) 273.00 +62240; 6000.00  N
REF:53 !
PARAMETER L(ALPHA_MN,FE,V:VA;0) 273.00 -10000; 6000.00  N
REF:15 !
PARAMETER L(ALPHA_MN,MN,MO:VA;0) 273.00 +3285; 6000.00  N
REF:pov13 !
PARAMETER L(ALPHA_MN,MN,MO:VA;1) 273.00 -6500; 6000.00  N
REF:pov13 !
PARAMETER L(ALPHA_MN,MN,NI:VA;0) 273.00 +40445.791; 6000.00  N
REF:244 !
PARAMETER L(ALPHA_MN,MN,NI:VA;1) 273.00 -49308.67-21.047*T; 6000.00  N
REF:244 !
PARAMETER L(ALPHA_MN,MN,PD:VA;0) 273.00 -29500-33*T; 6000.00  N
REF:pov14 !
PARAMETER L(ALPHA_MN,MN,SI:VA;0) 273.00 -143771.33+22.396*T; 6000.00  N
REF:251 !
PARAMETER L(ALPHA_MN,MN,SI:VA;1) 273.00 +16440.608-3.53*T; 6000.00  N
REF:251 !
PARAMETER L(ALPHA_MN,MN,V:VA;0) 273.00 -22225; 6000.00  N
REF:15 !
$
PARAMETER L(ALPHA_MN,CO,CU,MN:VA;0) 273.00 +1e-8; 6000.00  N
REF:87 !
PARAMETER L(ALPHA_MN,CR,CU,NI:VA;0) 273.00 +50000; 6000.00  N
REF:pov14 !
PARAMETER L(ALPHA_MN,CU,FE,MN:VA;0) 273.00 +1e-8; 6000.00  N
REF:87 !
PARAMETER L(ALPHA_MN,FE,MN,SI:VA;0) 273.00 -91507; 6000.00  N
REF:53 !
$
PARAMETER L(ALPHA_MN,CR,MN:C;0) 273.00 -38349+22.6925*T; 6000.00  N
REF:15 !
PARAMETER L(ALPHA_MN,FE,MN:C;0) 273.00 +34052-23.467*T; 6000.00  N
REF:15 !
PARAMETER L(ALPHA_MN,FE:C,VA;0) 273.00 -34671; 6000.00  N
REF:15 !
PARAMETER L(ALPHA_MN,MN,V:C;0) 273.00 -22225.2; 6000.00  N
REF:15 !
PARAMETER L(ALPHA_MN,MN:C,VA;0) 273.00 -43433; 6000.00  N
REF:15 !
$
PARAMETER L(ALPHA_MN,CR:N,VA;0) 273.00 +20000; 6000.00  N
REF:22 !
PARAMETER L(ALPHA_MN,FE:N,VA;0) 273.00 -26150; 6000.00  N
REF:22 !
PARAMETER L(ALPHA_MN,MN:N,VA;0) 273.00 -58869; 6000.00  N
REF:22 !
$
$###########################################################################
$                   THERMODYNAMIC PARAMETERS: BETA_MN
$###########################################################################
$
 PHASE BETA_MN % 2 1 1 !
$Simple cubic Manganese modification between 1000 K and 1370 K.
$>> 1 !
    CONSTITUENT BETA_MN  : AL,CO,CR,CU,FE,MN%,NI,MO,PD,SI,V : C,N,VA% : !
$ metallic endmember compounds
PARAMETER G(BETA_MN,AL:VA;0) 273.00 +10920.44-4.8116*T+GHSERAL#; 6000.00  N
REF:92 !
PARAMETER G(BETA_MN,CO:VA;0) 273.00 +3000+GHSERCO#; 6000.00  N
REF:pov14 !
PARAMETER G(BETA_MN,CR:VA;0) 273.00 +15899.0+0.6276*T+GHSERCR#; 6000.00  N
REF:92 !
PARAMETER G(BETA_MN,CU:VA;0) 273.00 +4017-1.255*T+GHSERCU#; 6000.00  N
REF:0 !
PARAMETER G(BETA_MN,FE:VA;0) 273.00 +3745+GHSERFE#; 6000.00  N
REF:92 !
PARAMETER G(BETA_MN,MN:VA;0) 273.00 +2314.88+5.936*T-1.4203*T*LN(T)
   +1.51409E-03*T**2+442.0*T**(-1)+GHSERMN#; 1519.00  Y
   +442.65-0.9715*T+2.3107229E+30*T**(-9)+GHSERMN#; 6000.00  N
REF:0 !
PARAMETER G(BETA_MN,MO:VA;0) 273.00 +GHSERMO#+10000; 6000.00  N
REF:pov15 !
PARAMETER G(BETA_MN,NI:VA;0) 273.00 +GHSERNI#+2092; 6000.00  N
REF:244 !
PARAMETER G(BETA_MN,PD:VA;0) 273.00 +GPDBCC#+5000; 6000.00  N
REF:pov14 !
PARAMETER G(BETA_MN,SI:VA;0) 273.00 +47279.0-20.377*T+GHSERSI#; 6000.00  N
REF:92 !
PARAMETER G(BETA_MN,V:VA;0) 273.00 +10000+GHSERVV#; 6000.00  N
REF:15 !
$ endmember compounds with C
PARAMETER G(BETA_MN,CR:C;0) 273.00 +5000+GHSERCR#+GHSERCC#; 6000.00  N
REF:15 !
PARAMETER G(BETA_MN,FE:C;0) 273.00 +90000+GHSERFE#+GHSERCC#; 6000.00  N
REF:15 !
PARAMETER G(BETA_MN,MN:C;0) 273.00 +5000+30*T+GHSERMN#+GHSERCC#; 6000.00  N
REF:15 !
PARAMETER G(BETA_MN,V:C;0) 273.00 +10000+30*T+GHSERVV#+GHSERCC#; 6000.00  N
REF:15 !
$ endmember compounds with N
PARAMETER G(BETA_MN,CR:N;0) 273.00 -105903+142.16*T-8.5*T*LN(T)
   +GHSERCR#+GHSERNN#; 6000.00  N
REF:22 !
PARAMETER G(BETA_MN,FE:N;0) 273.00 -32216+375.42*T-37.6*T*LN(T)
   +GHSERFE#+GHSERNN#; 6000.00  N
REF:22 !
PARAMETER G(BETA_MN,MN:N;0) 273.00 -67484+299.266*T-50.216*T*LN(T)
   +358309*T**(-1); 6000.00  N
REF:22 !
$----------------------Interaction parameters----------------------
PARAMETER L(BETA_MN,AL,FE:VA;0) 273.00 -114000+21*T; 6000.00  N
REF:pov13 !
PARAMETER L(BETA_MN,AL,MN:VA;0) 273.00 -118512.3+52.73979*T; 6000.00  N
REF:148 !
PARAMETER L(BETA_MN,AL,MN:VA;1) 273.00 -3174.9; 6000.00  N
REF:148 !
PARAMETER L(BETA_MN,CO,CU:VA;0) 273.00 +30000; 6000.00  N
REF:87 !
PARAMETER L(BETA_MN,CO,MN:VA;0) 273.00 -26772-2.39*T; 6000.00  N
REF:29 !
PARAMETER L(BETA_MN,CO,MN:VA;1) 273.00 -3243; 6000.00  N
REF:29 !
PARAMETER L(BETA_MN,CR,CU:VA;0) 273.00 +20000; 6000.00  N
REF:pov12 !
PARAMETER L(BETA_MN,CR,MN:VA;0) 273.00 -31260+16.4919*T; 6000.00  N
REF:92 !
PARAMETER L(BETA_MN,CU,FE:VA;0) 273.00 +80000+20*T; 6000.00  N
REF:87 !
PARAMETER L(BETA_MN,CU,MN:VA;0) 273.00 +53000-10*T; 6000.00  N
REF:87 !
PARAMETER L(BETA_MN,CU,MN:VA;1) 273.00 +13519.89; 6000.00  N
REF:87 !
PARAMETER L(BETA_MN,CU,NI:VA;0) 273.00 +5000; 6000.00  N
REF:pov14 !
PARAMETER L(BETA_MN,FE,MN:VA;0) 273.00 -11518+2.819*T; 6000.00  N
REF:15 !
PARAMETER L(BETA_MN,FE,MO:VA;0) 273.00 +100000; 6000.00  N
REF:pov13 !
PARAMETER L(BETA_MN,FE,SI:VA;0) 273.00 -153141+46.48*T; 6000.00  N
REF:53 !
PARAMETER L(BETA_MN,FE,SI:VA;1) 273.00 -92352; 6000.00  N
REF:53 !
PARAMETER L(BETA_MN,FE,SI:VA;2) 273.00 +62240; 6000.00  N
REF:53 !
PARAMETER L(BETA_MN,FE,V:VA;0) 273.00 -10000; 6000.00  N
REF:15 !
PARAMETER L(BETA_MN,MN,MO:VA;0) 273.00 -4000+6.5*T; 6000.00  N
REF:pov13 !
PARAMETER L(BETA_MN,MN,NI:VA;0) 273.00 -6589.18153-20.215*T; 6000.00  N
REF:244 !
PARAMETER L(BETA_MN,MN,NI:VA;1) 273.00 +1e-8; 6000.00  N
REF:244 !
PARAMETER L(BETA_MN,MN,SI:VA;0) 273.00 -142343.62+21.8926*T; 6000.00  N
REF:92 !
PARAMETER L(BETA_MN,MN,SI:VA;1) 273.00 +16440.608-3.53*T; 6000.00  N
REF:92 !
PARAMETER L(BETA_MN,MN,PD:VA;0) 273.00 -66000+5*T; 6000.00  N
REF:pov14 !
PARAMETER L(BETA_MN,MN,V:VA;0) 273.00 -17724; 6000.00  N
REF:15 !
$
PARAMETER L(BETA_MN,CO,CU,MN:VA;0) 273.00 -3000; 6000.00  N
REF:87 !
PARAMETER L(BETA_MN,CO,CU,MN:VA;1) 273.00 -3000; 6000.00  N
REF:87 !
PARAMETER L(BETA_MN,CO,CU,MN:VA;2) 273.00 -5000; 6000.00  N
REF:87 !
PARAMETER L(BETA_MN,CU,FE,MN:VA;0) 273.00 +1e-8; 6000.00  N
REF:87 !
PARAMETER L(BETA_MN,CU,MN,NI:VA;0) 273.00 +1e-8; 6000.00  N
REF:244 !
PARAMETER L(BETA_MN,CU,MN,NI:VA;1) 273.00 -80000; 6000.00  N
REF:244 !
PARAMETER L(BETA_MN,CU,MN,NI:VA;2) 273.00 +1e-8; 6000.00  N
REF:244 !
PARAMETER L(BETA_MN,FE,MN,SI:VA;0) 273.00 -91507; 6000.00  N
REF:53 !
PARAMETER L(BETA_MN,MN,NI,SI:VA;0) 273.00 -1056762+400*T; 6000.00  N
REF:251 !
PARAMETER L(BETA_MN,MN,NI,SI:VA;1) 273.00 +1e-8; 6000.00  N
REF:251 !
PARAMETER L(BETA_MN,MN,NI,SI:VA;2) 273.00 -862679.5+450*T; 6000.00  N
REF:251 !
$
PARAMETER L(BETA_MN,CR,MN:C;0) 273.00 -31260+16.4919*T; 6000.00  N
REF:58 !
PARAMETER L(BETA_MN,FE,MN:C;0) 273.00 +34052-23.467*T; 6000.00  N
REF:15 !
PARAMETER L(BETA_MN,FE:C,VA;0) 273.00 -34671; 6000.00  N
REF:15 !
PARAMETER L(BETA_MN,MN,V:C;0) 273.00 -17724; 6000.00  N
REF:15 !
PARAMETER L(BETA_MN,MN:C,VA;0) 273.00 -43433; 6000.00  N
REF:15 !
$
PARAMETER L(BETA_MN,CR:N,VA;0) 273.00 +20000; 6000.00  N
REF:22 !
PARAMETER L(BETA_MN,FE:N,VA;0) 273.00 -26150; 6000.00  N
REF:22 !
PARAMETER L(BETA_MN,MN:N,VA;0) 273.00 -58869; 6000.00  N
REF:22 !
$
$###########################################################################
$                   THERMODYNAMIC PARAMETERS: BETA_RHOMBO_B
$###########################################################################
$
 PHASE BETA_RHOMBO_B % 1   1 !
$Rhombohedral Boron.
$>> 1 !
    CONSTITUENT BETA_RHOMBO_B  : B%,CU,MN,NB,TI : !
PARAMETER G(BETA_RHOMBO_B,B;0) 273.00 +GHSERBB#; 6000.00  N
REF:0 !
PARAMETER G(BETA_RHOMBO_B,CU;0) 273.00 +5000+GHSERCU#; 6000.00  N
REF:227 !
PARAMETER G(BETA_RHOMBO_B,MN;0) 273.00 +5000+GHSERMN#; 6000.00  N
REF:pov14 !
PARAMETER G(BETA_RHOMBO_B,NB;0) 273.00 +10000+GHSERNB#; 6000.00  N
REF:117 !
PARAMETER G(BETA_RHOMBO_B,TI;0) 273.00 +GHSERTI#+10000; 6000.00  N
REF:117 !
PARAMETER L(BETA_RHOMBO_B,B,CU;0) 273.00 +34386; 6000.00  N
REF:227 !
PARAMETER L(BETA_RHOMBO_B,B,MN;0) 273.00 -49500-21*T; 6000.00  N
REF:245 !
PARAMETER L(BETA_RHOMBO_B,B,NB;0) 273.00 -150535; 6000.00  N
REF:117 !
$
$###########################################################################
$                   THERMODYNAMIC PARAMETERS: DIAMOND_A4
$###########################################################################
$
 PHASE DIAMOND_A4 % 1   1 ! $> >> 1 !
    CONSTITUENT DIAMOND_A4  : AL,B,C,SI%,TI :  !
PARAMETER G(DIAMOND_A4,AL;0) 273.00 +10000+15*T+GHSERAL#; 6000.00  N
REF:pov14 !
PARAMETER G(DIAMOND_A4,B;0) 273.00 +5000+GHSERBB#; 6000.00  N
REF:190 !
PARAMETER G(DIAMOND_A4,C;0) 273.00 -1.63594410E+04+1.7561E+02*T
   -2.431E+01*T*LN(T)-4.723E-04*T**2+2.698E+06*T**(-1)
   -2.61E+08*T**(-2)+1.1100000E+10*T**(-3); 6000.00  N
REF:92 !
PARAMETER G(DIAMOND_A4,SI;0) 273.00 +GHSERSI#; 6000.00  N
REF:92 !
PARAMETER G(DIAMOND_A4,TI;0) 273.00 +25000+GHSERTI#; 6000.00  N
REF:92 !
$----------------------Interaction parameters----------------------
PARAMETER L(DIAMOND_A4,AL,C;0) 273.00 +80*T; 6000.00  N
REF:92 !
PARAMETER L(DIAMOND_A4,AL,SI;0) 273.00 +113246.16-47.55509*T; 6000.00  N
REF:92 !
PARAMETER L(DIAMOND_A4,B,C;0) 273.00 +50000; 6000.00  N
REF:pov14 !
PARAMETER L(DIAMOND_A4,B,SI;0) 273.00 +57978.16; 6000.00  N
REF:92 !
PARAMETER L(DIAMOND_A4,B,TI;0) 273.00 +50000; 6000.00  N
REF:92 !
PARAMETER L(DIAMOND_A4,C,SI;0) 273.00 +93386.78; 6000.00  N
REF:92 !
PARAMETER L(DIAMOND_A4,SI,TI;0) 273.00 +80*T; 6000.00  N
REF:92 !
$
$###########################################################################
$                   THERMODYNAMIC PARAMETERS: GRAPHITE
$###########################################################################
$
 PHASE GRAPHITE  %  1  1 !
$Stable hexagonal Carbon phase.
$>> 1 !
    CONSTITUENT GRAPHITE  : B,C% :  !
PARAMETER G(GRAPHITE,C;0) 273.00 +GHSERCC#; 6000.00  N
REF:0 !
PARAMETER G(GRAPHITE,B;0) 273.00 +10000-2*T+GHSERBB#; 6000.00  N
REF:92 !
PARAMETER L(GRAPHITE,B,C;0) 273.00 +34385.95+8.6792*T; 6000.00  N
REF:92 !
$
$###########################################################################
$                   THERMODYNAMIC PARAMETERS: BCC_B2
$###########################################################################
$
 PHASE BCC_B2 %  3 0.5 0.5   3 !
$Ordered bcc_A2-based B2-Phase, 2-substitutional sublattices split model used.
$Important hardening phase, e.g. in maraging steels. Three composition sets
$are seperated from each other: NiAl-, FeCo- and FeSi-B2
$>> 3 !
    CONSTITUENT BCC_B2  : AL,CR,CO,FE,MN,MO,NI%,SI,TI :
                        AL%,CR,CO,FE,MN,MO,NI,SI,TI : C,VA% : !
PARAMETER G(BCC_B2,AL:NI:VA;0) 273.00 +0.5*B2ALNI#-0.5*LB2ALNI#; 6000.00  N
REF:89 !
PARAMETER G(BCC_B2,CR:CR:VA;0) 273.00 +1E-8; 6000.00  N
REF:91 !
PARAMETER G(BCC_B2,NI:NI:VA;0) 273.00 +1E-8; 6000.00  N
REF:91 !
PARAMETER G(BCC_B2,CR:AL:VA;0) 273.00 -5000; 6000.00  N
REF:91 !
PARAMETER G(BCC_B2,AL:CR:VA;0) 273.00 -5000; 6000.00  N
REF:91 !
PARAMETER G(BCC_B2,CR:NI:VA;0) 273.00 +4000; 6000.00  N
REF:91 !
PARAMETER G(BCC_B2,NI:CR:VA;0) 273.00 +4000; 6000.00  N
REF:91 !
PARAMETER G(BCC_B2,NI:AL:VA;0) 273.00 +0.5*B2ALNI#-0.5*LB2ALNI#; 6000.00  N
REF:89 !
PARAMETER G(BCC_B2,AL:AL:VA;0) 273.00 +1E-7; 6000.00  N
REF:91 !
PARAMETER G(BCC_B2,NI:FE:VA;0) 273.00 -2000; 6000.00  N
REF:95 !
PARAMETER G(BCC_B2,FE:NI:VA;0) 273.00 -2000; 6000.00  N
REF:95 !
PARAMETER G(BCC_B2,AL:FE:VA;0) 273.00 -15000; 6000.00  N
REF:92 !
PARAMETER G(BCC_B2,FE:AL:VA;0) 273.00 -15000; 6000.00  N
REF:92 !
PARAMETER G(BCC_B2,SI:FE:VA;0) 273.00 -2*FESIW1#; 6000.00  N
REF:24 !
PARAMETER G(BCC_B2,FE:SI:VA;0) 273.00 -2*FESIW1#; 6000.00  N
REF:24 !
PARAMETER G(BCC_B2,SI:NI:VA;0) 273.00 -11000; 6000.00  N
REF:pov14 !
PARAMETER G(BCC_B2,NI:SI:VA;0) 273.00 -11000; 6000.00  N
REF:pov14 !
$
PARAMETER G(BCC_B2,CO:FE:VA;0) 273.00 -1621.23; 6000.00  N
REF:152 !
PARAMETER G(BCC_B2,FE:CO:VA;0) 273.00 -1621.23; 6000.00  N
REF:152 !
$
PARAMETER G(BCC_B2,MO:FE:VA;0) 273.00 +1e-8; 6000.00  N
REF:pov11 !
PARAMETER G(BCC_B2,FE:MO:VA;0) 273.00 +1e-8; 6000.00  N
REF:pov11 !
$
PARAMETER G(BCC_B2,MO:CO:VA;0) 273.00 -1000; 6000.00  N
REF:pov11 !
PARAMETER G(BCC_B2,CO:MO:VA;0) 273.00 -1000; 6000.00  N
REF:pov11 !
$
PARAMETER G(BCC_B2,MN:NI:VA;0) 273.00 -24341.1950+4.35784*T; 6000.00  N
REF:244 !
PARAMETER G(BCC_B2,NI:MN:VA;0) 273.00 -24341.1950+4.35784*T; 6000.00  N
REF:244 !
$
PARAMETER G(BCC_B2,NI:TI:VA;0) 273.00 -33000+5*T; 6000.00  N
REF:pov15 !
PARAMETER G(BCC_B2,TI:NI:VA;0) 273.00 -33000+5*T; 6000.00  N
REF:pov15 !
$
PARAMETER G(BCC_B2,AL:TI:VA;0) 273.00 -17501; 6000.00  N
REF:159 !
PARAMETER G(BCC_B2,TI:AL:VA;0) 273.00 -17501; 6000.00  N
REF:159 !
$----------------------Magnetic parameters----------------------
PARAMETER TC(BCC_B2,CO:FE:VA;0) 273.00 +370; 6000.00  N
REF:152 !
PARAMETER TC(BCC_B2,FE:CO:VA;0) 273.00 +370; 6000.00  N
REF:152 !
PARAMETER TC(BCC_B2,CO:CO,FE:VA;0) 273.00 -370; 6000.00  N
REF:152 !
PARAMETER TC(BCC_B2,CO,FE:CO:VA;0) 273.00 -370; 6000.00  N
REF:152 !
PARAMETER TC(BCC_B2,FE:CO,FE:VA;0) 273.00 -370; 6000.00  N
REF:152 !
PARAMETER TC(BCC_B2,CO,FE:FE:VA;0) 273.00 -370; 6000.00  N
REF:152 !
$
PARAMETER BMAGN(BCC_B2,CO:FE:VA;0) 273.00 +0.1; 6000.00  N
REF:152 !
PARAMETER BMAGN(BCC_B2,FE:CO:VA;0) 273.00 +0.1; 6000.00  N
REF:152 !
PARAMETER BMAGN(BCC_B2,CO:CO,FE:VA;0) 273.00 -0.1; 6000.00  N
REF:152 !
PARAMETER BMAGN(BCC_B2,CO,FE:CO:VA;0) 273.00 -0.1; 6000.00  N
REF:152 !
PARAMETER BMAGN(BCC_B2,FE:CO,FE:VA;0) 273.00 -0.1; 6000.00  N
REF:152 !
PARAMETER BMAGN(BCC_B2,CO,FE:FE:VA;0) 273.00 -0.1; 6000.00  N
REF:152 !
$
PARAMETER TC(BCC_B2,AL:FE:VA;0) 273.00 +1e-8; 6000.00  N
REF:pov11 !
PARAMETER TC(BCC_B2,FE:AL:VA;0) 273.00 +1e-8; 6000.00  N
REF:pov11 !
PARAMETER BMAGN(BCC_B2,AL:FE:VA;0) 273.00 +1e-8; 6000.00  N
REF:pov11 !
PARAMETER BMAGN(BCC_B2,FE:AL:VA;0) 273.00 +1e-8; 6000.00  N
REF:pov11 !
PARAMETER TC(BCC_B2,NI:FE:VA;0) 273.00 +1e-8; 6000.00  N
REF:pov11 !
PARAMETER TC(BCC_B2,FE:NI:VA;0) 273.00 +1e-8; 6000.00  N
REF:pov11 !
$----------------------Interaction parameters----------------------
PARAMETER L(BCC_B2,AL,NI:NI:VA;0) 273.00 +1e-8; 6000.00  N
REF:pov09 !
PARAMETER L(BCC_B2,NI:AL,NI:VA;0) 273.00 +1e-8; 6000.00  N
REF:pov09 !
PARAMETER L(BCC_B2,AL,NI:NI:VA;1) 273.00 -8000+5*T; 6000.00  N
REF:pov09 !
PARAMETER L(BCC_B2,NI:AL,NI:VA;1) 273.00 -8000+5*T; 6000.00  N
REF:pov09 !
PARAMETER L(BCC_B2,AL,NI:FE:VA;0) 273.00 -30000; 6000.00  N
REF:pov09 !
PARAMETER L(BCC_B2,FE:AL,NI:VA;0) 273.00 -30000; 6000.00  N
REF:pov09 !
PARAMETER L(BCC_B2,AL,FE:NI:VA;0) 273.00 -25000; 6000.00  N
REF:pov11 !
PARAMETER L(BCC_B2,NI:AL,FE:VA;0) 273.00 -25000; 6000.00  N
REF:pov11 !
PARAMETER L(BCC_B2,FE,NI:AL:VA;0) 273.00 -30000; 6000.00  N
REF:pov11 !

PARAMETER L(BCC_B2,FE,NI:AL:VA;1) 273.00 -10000; 6000.00  N
REF:pov11 !
PARAMETER L(BCC_B2,FE,NI:AL:VA;2) 273.00 +10000; 6000.00  N
REF:pov11 !

PARAMETER L(BCC_B2,AL:FE,NI:VA;0) 273.00 -30000; 6000.00  N
REF:pov11 !

PARAMETER L(BCC_B2,AL:FE,NI:VA;1) 273.00 -10000; 6000.00  N
REF:pov11 !
PARAMETER L(BCC_B2,AL:FE,NI:VA;2) 273.00 +10000; 6000.00  N
REF:pov11 !

PARAMETER L(BCC_B2,AL,NI:FE:VA;1) 273.00 0; 6000.00  N
REF:pov09 !
PARAMETER L(BCC_B2,FE:AL,NI:VA;1) 273.00 0; 6000.00  N
REF:pov09 !
PARAMETER L(BCC_B2,AL,FE:NI:VA;1) 273.00 0; 6000.00  N
REF:pov11 !
PARAMETER L(BCC_B2,NI:AL,FE:VA;1) 273.00 0; 6000.00  N
REF:pov11 !
$
PARAMETER L(BCC_B2,CO:CO,FE:VA;0) 273.00 +1744.89; 6000.00  N
REF:152 !
PARAMETER L(BCC_B2,CO,FE:CO:VA;0) 273.00 +1744.89; 6000.00  N
REF:152 !
PARAMETER L(BCC_B2,CO:CO,FE:VA;1) 273.00 -123.653; 6000.00  N
REF:152 !
PARAMETER L(BCC_B2,CO,FE:CO:VA;1) 273.00 -123.653; 6000.00  N
REF:152 !
PARAMETER L(BCC_B2,FE:CO,FE:VA;0) 273.00 +1497.58; 6000.00  N
REF:152 !
PARAMETER L(BCC_B2,CO,FE:FE:VA;0) 273.00 +1497.58; 6000.00  N
REF:152 !
PARAMETER L(BCC_B2,FE:CO,FE:VA;1) 273.00 -123.653; 6000.00  N
REF:152 !
PARAMETER L(BCC_B2,CO,FE:FE:VA;1) 273.00 -123.653; 6000.00  N
REF:152 !
PARAMETER L(BCC_B2,CO,FE:CO,FE:VA;0) 273.00 -2.5290E+06*T**(-1); 6000.00  N
REF:152 !
$
PARAMETER L(BCC_B2,MO:CO,MO:VA;0) 273.00 +1744.89; 6000.00  N
REF:pov11 !
PARAMETER L(BCC_B2,CO,MO:MO:VA;0) 273.00 +1744.89; 6000.00  N
REF:pov11 !
PARAMETER L(BCC_B2,MO:CO,MO:VA;1) 273.00 -123.653; 6000.00  N
REF:pov11 !
PARAMETER L(BCC_B2,CO,MO:MO:VA;1) 273.00 -123.653; 6000.00  N
REF:pov11 !
PARAMETER L(BCC_B2,CO:CO,MO:VA;0) 273.00 +1497.58; 6000.00  N
REF:pov11 !
PARAMETER L(BCC_B2,CO,MO:CO:VA;0) 273.00 +1497.58; 6000.00  N
REF:pov11 !
PARAMETER L(BCC_B2,CO:CO,MO:VA;1) 273.00 -123.653; 6000.00  N
REF:pov11 !
PARAMETER L(BCC_B2,CO,MO:CO:VA;1) 273.00 -123.653; 6000.00  N
REF:pov11 !
PARAMETER L(BCC_B2,CO,MO:CO,MO:VA;0) 273.00 -2.5290E+06*T**(-1); 6000.00  N
REF:pov11 !
$
PARAMETER G(BCC_B2,TI:NI,TI:VA;0) 273.00 +58000
   -25*T; 6000.00  N
REF:pov15 !
PARAMETER G(BCC_B2,NI,TI:TI:VA;0) 273.00 +58000
   -25*T; 6000.00  N
REF:pov15 !
PARAMETER G(BCC_B2,NI:NI,TI:VA;0) 273.00 -58000
   +25*T; 6000.00  N
REF:pov15 !
PARAMETER G(BCC_B2,NI,TI:NI:VA;0) 273.00 -58000
   +25*T; 6000.00  N
REF:pov15 !
PARAMETER G(BCC_B2,NI:NI,TI:VA;1) 273.00 0; 6000.00  N
REF:pov15 !
PARAMETER G(BCC_B2,NI,TI:NI:VA;1) 273.00 0; 6000.00  N
REF:pov15 !
PARAMETER G(BCC_B2,NI:NI,TI:VA;2) 273.00 +10000
   +4*T; 6000.00  N
REF:pov15 !
PARAMETER G(BCC_B2,NI,TI:NI:VA;2) 273.00 +10000
   +4*T; 6000.00  N
REF:pov15 !
$
PARAMETER L(BCC_B2,AL,TI:AL:VA;0) 273.00 +6155; 6000.00  N
REF:159 !
PARAMETER L(BCC_B2,AL:AL,TI:VA;0) 273.00 +6155; 6000.00  N
REF:159 !
PARAMETER L(BCC_B2,AL,TI:AL:VA;1) 273.00 +6292; 6000.00  N
REF:159 !
PARAMETER L(BCC_B2,AL:AL,TI:VA;1) 273.00 +6292; 6000.00  N
REF:159 !
PARAMETER L(BCC_B2,AL,TI:TI:VA;0) 273.00 -21406; 6000.00  N
REF:159 !
PARAMETER L(BCC_B2,TI:AL,TI:VA;0) 273.00 -21406; 6000.00  N
REF:159 !
PARAMETER L(BCC_B2,AL,TI:TI:VA;1) 273.00 -1080; 6000.00  N
REF:159 !
PARAMETER L(BCC_B2,TI:AL,TI:VA;1) 273.00 -1080; 6000.00  N
REF:159 !
$
PARAMETER L(BCC_B2,MN,SI:NI:VA;0) 273.00 -40000; 6000.00  N
REF:pov14 !
PARAMETER L(BCC_B2,NI:MN,SI:VA;0) 273.00 -40000; 6000.00  N
REF:pov14 !
PARAMETER L(BCC_B2,NI,SI:MN:VA;0) 273.00 -40000; 6000.00  N
REF:pov14 !
PARAMETER L(BCC_B2,MN:NI,SI:VA;0) 273.00 -40000; 6000.00  N
REF:pov14 !
$
$###########################################################################
$                   THERMODYNAMIC PARAMETERS: CHI_A12
$###########################################################################
$
 PHASE CHI_A12 %  4 24   10   24   2 !
$Alpha-Mn structure closely related to topologically close-packed
$sigma, Mu, and R-Phase.
$Unit cell contains 58 atoms plus interstitials (carbon).
$>> 3 !
   CONSTITUENT CHI_A12 : FE : CR,MO%,W : CR%,FE,MO,NI,SI,W : C,VA% :  !
PARAMETER G(CHI_A12,FE:CR:CR:VA;0) 273.00 +24*GFEFCC#+10*GHSERCR#+24*GCRFCC#
   +18300-100*T; 6000.00  N
REF:111 !
PARAMETER G(CHI_A12,FE:CR:FE:VA;0) 273.00 +48*GFEFCC#+10*GHSERCR#
   +57300-100*T; 6000.00  N
REF:111 !
PARAMETER G(CHI_A12,FE:CR:MO:VA;0) 273.00 +24*GFEFCC#+10*GHSERCR#+24*GMOFCC#
   +100000; 6000.00  N
REF:111 !
PARAMETER G(CHI_A12,FE:CR:W:VA;0) 273.00 +24*GFEFCC#+10*GHSERCR#+24*GWFCC#
   +10000; 6000.00  N
REF:126 !
PARAMETER G(CHI_A12,FE:MO:CR:VA;0) 273.00 +24*GFEFCC#+10*GHSERMO#+24*GCRFCC#
   +5000-365*T; 6000.00  N
REF:pov13 !
PARAMETER G(CHI_A12,FE:MO:FE:VA;0) 273.00 +48*GFEFCC#+10*GHSERMO#
   +305210-270*T; 6000.00  N
REF:111 !
PARAMETER G(CHI_A12,FE:MO:MO:VA;0) 273.00 +24*GFEFCC#+10*GHSERMO#+24*GMOFCC#
   +97300-100*T; 6000.00  N
REF:111 !
PARAMETER G(CHI_A12,FE:MO:W:VA;0) 273.00 +24*GFEFCC#+10*GHSERMO#+24*GWFCC#
   +35300; 6000.00  N
REF:127 !
PARAMETER G(CHI_A12,FE:MO:NI:VA;0) 273.00 +24*GFEFCC#+10*GHSERMO#
   +24*GHSERNI#-200000-300*T; 6000.00  N
REF:pov13 !
PARAMETER G(CHI_A12,FE:W:CR:VA;0) 273.00 +24*GFEFCC#+10*GHSERWW#+24*GCRFCC#
   -56630-250*T; 6000.00  N
REF:126 !
PARAMETER G(CHI_A12,FE:W:FE:VA;0) 273.00 +24*GFEFCC#+10*GHSERWW#+24*GFEFCC#
   -11370+50*T; 6000.00  N
REF:126 !
PARAMETER G(CHI_A12,FE:W:MO:VA;0) 273.00 +24*GFEFCC#+10*GHSERWW#+24*GMOFCC#
   +97300-100*T; 6000.00  N
REF:127 !
PARAMETER G(CHI_A12,FE:W:NI:VA;0) 273.00 +24*GFEFCC#+10*GHSERWW#
   +24*GHSERNI#; 6000.00  N
REF:pov12 !
PARAMETER G(CHI_A12,FE:W:SI:VA;0) 273.00 +24*GFEFCC#+10*GHSERWW#
  +24*GSIFCC#; 6000.00  N
REF:pov13 !
PARAMETER G(CHI_A12,FE:W:W:VA;0) 273.00 +24*GFEFCC#+10*GHSERWW#+24*GWFCC#
   +35300; 6000.00  N
REF:126 !
PARAMETER G(CHI_A12,FE:CR:CR:C;0) 273.00 +24*GFEFCC#+10*GHSERCR#+24*GCRFCC#
   +2*GHSERCC#-150000; 6000.00  N
REF:pov13 !
PARAMETER G(CHI_A12,FE:CR:FE:C;0) 273.00 +48*GFEFCC#+10*GHSERCR#
   +2*GHSERCC#-150000; 6000.00  N
REF:pov13 !
PARAMETER G(CHI_A12,FE:CR:W:C;0) 273.00 +24*GFEFCC#+10*GHSERCR#+24*GWFCC#
   +2*GHSERCC#; 6000.00  N
REF:pov13 !
PARAMETER G(CHI_A12,FE:MO:FE:C;0) 273.00 +48*GFEFCC#+10*GHSERMO#
   +2*GHSERCC#-200000; 6000.00  N
REF:pov13 !
PARAMETER G(CHI_A12,FE:MO:MO:C;0) 273.00 +24*GFEFCC#+10*GHSERMO#+24*GMOFCC#
   +2*GHSERCC#-200000; 6000.00  N
REF:pov13 !
PARAMETER G(CHI_A12,FE:CR:MO:C;0) 273.00 +24*GFEFCC#+10*GHSERCR#+24*GMOFCC#
   +2*GHSERCC#; 6000.00  N
REF:pov13 !
PARAMETER G(CHI_A12,FE:MO:CR:C;0) 273.00 +24*GFEFCC#+10*GHSERMO#+24*GCRFCC#
   +2*GHSERCC#-300000; 6000.00  N
REF:pov13 !
PARAMETER G(CHI_A12,FE:CR:NI:C;0) 273.00 +24*GFEFCC#+10*GHSERCR#
   +24*GHSERNI#+2*GHSERCC#; 6000.00  N
REF:pov13 !
PARAMETER G(CHI_A12,FE:CR:SI:C;0) 273.00 +24*GFEFCC#+10*GHSERCR#
  +24*GSIFCC#+2*GHSERCC#; 6000.00  N
REF:pov13 !
PARAMETER G(CHI_A12,FE:MO:NI:C;0) 273.00 +24*GFEFCC#+10*GHSERMO#
   +24*GHSERNI#+2*GHSERCC#; 6000.00  N
REF:pov13 !
PARAMETER G(CHI_A12,FE:MO:SI:C;0) 273.00 +24*GFEFCC#+10*GHSERMO#
  +24*GSIFCC#+2*GHSERCC#; 6000.00  N
REF:pov13 !
PARAMETER G(CHI_A12,FE:MO:W:C;0) 273.00 +24*GFEFCC#+10*GHSERMO#+24*GWFCC#
   +2*GHSERCC#; 6000.00  N
REF:pov13 !
PARAMETER G(CHI_A12,FE:W:CR:C;0) 273.00 +24*GFEFCC#+10*GHSERWW#+24*GCRFCC#
   +2*GHSERCC#; 6000.00  N
REF:pov13 !
PARAMETER G(CHI_A12,FE:W:FE:C;0) 273.00 +24*GFEFCC#+10*GHSERWW#+24*GFEFCC#
   +2*GHSERCC#; 6000.00  N
REF:pov13 !
PARAMETER G(CHI_A12,FE:W:MO:C;0) 273.00 +24*GFEFCC#+10*GHSERWW#+24*GMOFCC#
   +2*GHSERCC#; 6000.00  N
REF:pov13 !
PARAMETER G(CHI_A12,FE:W:NI:C;0) 273.00 +24*GFEFCC#+10*GHSERWW#
   +2*GHSERCC#; 6000.00  N
REF:pov13 !
PARAMETER G(CHI_A12,FE:W:SI:C;0) 273.00 +24*GFEFCC#+10*GHSERWW#
  +24*GSIFCC#+2*GHSERCC#; 6000.00  N
REF:pov13 !
PARAMETER G(CHI_A12,FE:W:W:C;0) 273.00 +24*GFEFCC#+10*GHSERWW#+24*GWFCC#
   +2*GHSERCC#; 6000.00  N
REF:pov13 !
$ Note: the following compound parameters are preliminary!! (pov13)
PARAMETER G(CHI_A12,FE:CR:NI:VA;0) 273.00 +24*GFEFCC#+10*GHSERCR#
   +24*GHSERNI#+100000-350*T; 6000.00  N
REF:pov13 !
PARAMETER G(CHI_A12,FE:CR:SI:VA;0) 273.00 +24*GFEFCC#+10*GHSERMO#
  +24*GSIFCC#-2600000+250*T; 6000.00  N
REF:pov13 !
PARAMETER G(CHI_A12,FE:MO:SI:VA;0) 273.00 +24*GFEFCC#+10*GHSERMO#
  +24*GSIFCC#-2600000+250*T; 6000.00  N
REF:pov13 !
$ Interaction parameters
PARAMETER L(CHI_A12,FE:MO:CR,SI:VA;0) 273.00 -2600000+250*T; 6000.00  N
REF:pov13 !
PARAMETER L(CHI_A12,FE:MO:FE,SI:VA;0) 273.00 -2600000+250*T; 6000.00  N
REF:pov13 !
PARAMETER L(CHI_A12,FE:CR:FE,MO:C;0) 273.00 +1e-8; 6000.00  N
REF:pov13 !
PARAMETER L(CHI_A12,FE:CR:CR,FE:C;0) 273.00 +1e-8; 6000.00  N
REF:pov13 !
PARAMETER L(CHI_A12,FE:CR:CR,MO:C;0) 273.00 +1e-8; 6000.00  N
REF:pov13 !
PARAMETER L(CHI_A12,FE:MO:CR,FE:C;0) 273.00 -300000; 6000.00  N
REF:pov13 !
PARAMETER L(CHI_A12,FE:MO:CR,FE:C;1) 273.00 +1e-8; 6000.00  N
REF:pov13 !
PARAMETER L(CHI_A12,FE:MO:CR,FE:C;2) 273.00 +1e-8; 6000.00  N
REF:pov13 !
PARAMETER L(CHI_A12,FE:MO:CR,FE:C;3) 273.00 +1e-8; 6000.00  N
REF:pov13 !
PARAMETER L(CHI_A12,FE:MO:CR,MO:C;0) 273.00 +1e-8; 6000.00  N
REF:pov13 !
$
$###########################################################################
$                   THERMODYNAMIC PARAMETERS: CO3MO
$###########################################################################
$
$ Intermetallic compound (epsilon)
 PHASE CO3MO %  2 3   1 ! $ >> 1 !
    CONSTITUENT CO3MO  : CO : MO,W :  !
PARAMETER G(CO3MO,CO:MO;0) 273.00 -47009.6+20.816*T+3*GHSERCO#
 +GHSERMO#; 6000.00  N
REF:77 !
PARAMETER G(CO3MO,CO:W;0) 273.00 -17930+2.4*T+3*GHSERCO#
 +GHSERWW#; 6000.00  N
REF:243 !
$
$###########################################################################
$                   THERMODYNAMIC PARAMETERS: CO3V
$###########################################################################
$
$ Intermetallic compound
 PHASE CO3V %  2 3   1 ! $ > >> 1 !
    CONSTITUENT CO3V : CO : V :  !
PARAMETER G(CO3V,CO:V;0) 273.00 -58957.034+14.368*T+3*GHSERCO#
 +GHSERVV#; 6000.00  N
REF:134 !
$
$###########################################################################
$                   THERMODYNAMIC PARAMETERS: COV3
$###########################################################################
$ Intermetallic compound
 PHASE COV3 %  2 1   3 ! $> >> 1 !
    CONSTITUENT COV3  : CO : V :  !
PARAMETER G(COV3,CO:V;0) 273.00 -33074.458+3*GHSERVV#+GHSERCO#; 6000.00  N
REF:134 !
$
$###########################################################################
$                   THERMODYNAMIC PARAMETERS: CR3MN5
$###########################################################################
$
 PHASE CR3MN5 % 2 3 5 !
$%Also called "alpha� Phase"
$%>> 1 !
    CONSTITUENT CR3MN5  : CR : MN : !
PARAMETER G(CR3MN5,CR:MN;0) 273.00 +3*GHSERCR#+5*GHSERMN#-72550
 +21.1732*T; 6000.00  N
REF:15 !
$
$###########################################################################
$                   THERMODYNAMIC PARAMETERS: G_PHASE
$###########################################################################
$
 PHASE G_PHASE  %  3 16   6 7 !
$%Silicide precipitate in some Si-Nb containing stainless steels,
$%preliminary description.
$%>> 3 !
  CONSTITUENT G_PHASE :CO,NI% : CR,FE,MN,NB%,TI : SI :  !
PARAMETER G(G_PHASE,NI:CR:SI;0) 273.00 +16*GHSERNI#+6*GHSERCR#+7*GHSERSI#
 -1600000+400*T; 6000.00  N
REF:pov14 !
PARAMETER G(G_PHASE,NI:FE:SI;0) 273.00 +16*GHSERNI#+6*GHSERFE#+7*GHSERSI#
 -1500000+200*T; 6000.00  N
REF:pov14 !
PARAMETER G(G_PHASE,NI:MN:SI;0) 273.00 +16*GHSERNI#+6*GHSERMN#+7*GHSERSI#
 -1700000+400*T; 6000.00  N
REF:pov14 !
PARAMETER G(G_PHASE,NI:NB:SI;0) 273.00 +16*GHSERNI#+6*GHSERNB#+7*GHSERSI#
 -2250000+400*T; 6000.00  N
REF:pov14 !
PARAMETER G(G_PHASE,NI:TI:SI;0) 273.00 +16*GHSERNI#+6*GHSERTI#+7*GHSERSI#
 -2250000+350*T; 6000.00  N
REF:pov15 !
PARAMETER G(G_PHASE,CO:CR:SI;0) 273.00 +16*GHSERCO#+6*GHSERCR#
 +7*GHSERSI#; 6000.00  N
REF:pov12 !
PARAMETER G(G_PHASE,CO:FE:SI;0) 273.00 +16*GHSERCO#+6*GHSERFE#
 +7*GHSERSI#; 6000.00  N
REF:pov12 !
PARAMETER G(G_PHASE,CO:MN:SI;0) 273.00 +16*GHSERCO#+6*GHSERMN#
 +7*GHSERSI#; 6000.00  N
REF:pov12 !
PARAMETER G(G_PHASE,CO:NB:SI;0) 273.00 +16*GHSERCO#+6*GHSERNB#
 +7*GHSERSI#-2100000+400*T; 6000.00  N
REF:pov14 !
PARAMETER G(G_PHASE,CO:TI:SI;0) 273.00 +16*GHSERCO#+6*GHSERTI#
 +7*GHSERSI#-2000000+400*T; 6000.00  N
REF:pov14 !
$
$###########################################################################
$                   THERMODYNAMIC PARAMETERS: LAVES_PHASE
$###########################################################################
$
 PHASE LAVES_PHASE  %  2 2   1 !
$MgZn2-type intermetallic phase, topologically close-packed (TCP).
$%Low ductility and brittle fracture characteristics at low temperatures.
$%Simplified description without distinguishing cubic C15, hexagonal C14
$%and dihexagonal C36 types.
$%Optimized for use in thermokinetic precipitation simulations
$%in austenitic stainless steel (pov12,pov13).
$%>> 4 !
  CONSTITUENT LAVES_PHASE  : CO,CR,FE%,MN,MO,NB,NI,SI,TI,V,W :
                           CO,CR,FE,MN,MO%,NB,NI,SI,TI,V,W :  !
PARAMETER G(LAVES_PHASE,CO:CO;0) 273.00 +3*GHSERCO#+15000; 6000.00  N
REF:pov10 !
PARAMETER G(LAVES_PHASE,CO:CR;0) 273.00 +2*GHSERCO#+GHSERCR#
 +15000; 6000.00  N
REF:pov10 !
PARAMETER G(LAVES_PHASE,CO:FE;0) 273.00 +2*GHSERCO#+GHSERFE#
 +15000; 6000.00  N
REF:pov10 !
PARAMETER G(LAVES_PHASE,CO:MN;0) 273.00 +2*GHSERCO#+GHSERMN#
 +15000; 6000.00  N
REF:pov10 !
PARAMETER G(LAVES_PHASE,CO:MO;0) 273.00 +2*GHSERCO#+GHSERMO#
 +15000; 6000.00  N
REF:pov10 !
PARAMETER G(LAVES_PHASE,CO:NB;0) 273.00 +2*GHSERCO#+GHSERNB#
 +15000; 6000.00  N
REF:pov10 !
PARAMETER G(LAVES_PHASE,CO:NI;0) 273.00 +2*GHSERCO#+GHSERNI#
 +15000; 6000.00  N
REF:pov12 !
PARAMETER G(LAVES_PHASE,CO:SI;0) 273.00 +2*GHSERCO#+GHSERSI#
 +15000; 6000.00  N
REF:pov10 !
PARAMETER G(LAVES_PHASE,CO:TI;0) 273.00 +2*GHSERCO#+GHSERTI#
 +15000; 6000.00  N
REF:pov10 !
PARAMETER G(LAVES_PHASE,CO:V;0) 273.00 +2*GHSERCO#+GHSERVV#
 +15000; 6000.00  N
REF:pov13 !
PARAMETER G(LAVES_PHASE,CO:W;0) 273.00 +2*GHSERCO#+GHSERWW#
 +15000; 6000.00  N
REF:pov10 !
PARAMETER G(LAVES_PHASE,CR:CO;0) 273.00 +2*GHSERCR#+GHSERCO#
 +15000; 6000.00  N
REF:21 !
PARAMETER G(LAVES_PHASE,CR:CR;0) 273.00 +3*GHSERCR#+86000; 6000.00  N
REF:pov13 !
PARAMETER G(LAVES_PHASE,CR:FE;0) 273.00 +2*GHSERCR#+GHSERFE#
 +15000; 6000.00  N
REF:pov10 !
PARAMETER G(LAVES_PHASE,CR:MN;0) 273.00 +2*GHSERCR#+GHSERFE#
 +15000; 6000.00  N
REF:pov10 !
PARAMETER G(LAVES_PHASE,CR:MO;0) 273.00 +2*GCRFCC#+GHSERMO#
 +5000; 6000.00  N
REF:pov13 !
PARAMETER G(LAVES_PHASE,CR:NB;0) 273.00 +2*GHSERCR#+GHSERNB#-12667.55
   +31.01111*T-5*T*LN(T); 6000.00  N
REF:153 !
PARAMETER G(LAVES_PHASE,CR:NI;0) 273.00 +2*GHSERCR#+GHSERNI#
 +50000; 6000.00  N
REF:pov12 !
PARAMETER G(LAVES_PHASE,CR:SI;0) 273.00 +2*GHSERCR#+GHSERSI#
 +15000; 6000.00  N
REF:pov10 !
